Repository: ManuelU99/CR

File: data_bi_CR.csv (part 1 of 5)
Tipo_Acero_Limpio,Grado_Acero,Ciclo,Familia,Muestra_Probeta_Temp,Soaking,,Alarg Max Req (merged),Alarg Min Req (merged),Alarg. Obt. (%) (merged),Fluencia 0.2% Obt (merged),Fluencia 0.5% Obt (merged),Fluencia 0.6% Obt (merged),Fluencia 0.7% Obt (merged),Fluencia Max Req (merged),Fluencia Min Req (merged),Fluencia Offset Obt (merged),Rotura Max Req (merged),Rotura Min Req (merged),Rotura Obt (merged),,,Dureza Ind. Máx. Obt 1 (merged),Dureza Ind. Max. Req (merged),Dureza Ind. Mín. Obt 1 (merged),Dureza Ind. Min. Req (merged),Dureza Prom. Máx. Obt 1 (merged),Dureza Prom. Max. Req (merged),Dureza Prom. Mín. Obt 1 (merged),Dureza Prom. Mín. Req (merged),,,Area Dúctil Indiv. Max. Req (%) (merged),Area Dúctil Indiv. Min. Obt (%) (merged),Area Dúctil Indiv. Min. Req (%) (merged),Area Dúctil Prom. Max. Req (%) (merged),Area Dúctil Prom. Min. Obt (%) (merged),Area Dúctil Prom. Min. Req (%) (merged),Energia Indiv. Max. Req. (J) (merged),Energia Indiv. Min. Obt. (J) (merged),Energia Indiv. Min. Req. (J) (merged),Energia Prom. Max. Req. (J) (merged),Energia Prom. Min. Obt. (J) (merged),Energia Prom. Min. Req. (J) (merged),Temp Ensayo Req (merged)
DS742,13-5-2 95,87167,TN95 Super Cr13,3934903-6052607-570,45,,,,24.9,719.647,,,,758,655,,,724,822.454,,,,,,,,,,,,,,,,,,,,,,,,,
DS742,13-5-2 95,87167,TN95 Super Cr13,3934903-6052609-570,45,,,,,,,,,,,,,,,,,26.4,30,25.5,,25.87,28,25.87,,,,,,,,,,,,,,,,
DS742,13-5-2 95,87167,TN95 Super Cr13,3934903-6052611-570,45,,,,,,,,,,,,,,,,,,,,,,,,,,,,100,,,100,,,49,,,50,,0
DS742,13-5-2 95,87167,TN95 Super Cr13,3934903-6052612-570,45,,,,,,,,,,,,,,,,,,,,,,,,,,,,100,,,100,,,48,,,50,,-10
DS742,13-5-2 95,87167,TN95 Super Cr13,3934904-6052614-580,45,,,,22.5,694.697,,,,758,655,,,724,809.306,,,,,,,,,,,,,,,,,,,,,,,,,
DS742,13-5-2 95,87167,TN95 Super Cr13,3934904-6052616-580,45,,,,,,,,,,,,,,,,,25.7,30,25,,25.4,28,25.4,,,,,,,,,,,,,,,,
DS742,13-5-2 95,87167,TN95 Super Cr13,3934904-6052618-580,45,,,,,,,,,,,,,,,,,,,,,,,,,,,,100,,,100,,,50,,,51,,0
DS742,13-5-2 95,87167,TN95 Super Cr13,3934904-6052619-580,45,,,,,,,,,,,,,,,,,,,,,,,,,,,,100,,,100,,,50,,,51,,-10
DS742,13-5-2 95,87167,TN95 Super Cr13,3937827-6057639-585,45,,,,20.6,694.531,,,,758,655,,,724,805.865,,,,,,,,,,,,,,,,,,,,,,,,,
DS742,13-5-2 95,87167,TN95 Super Cr13,3937827-6057641-585,45,,,,,,,,,,,,,,,,,25.7,30,25.3,,25.5,28,25.5,,,,,,,,,,,,,,,,
DS742,13-5-2 95,87167,TN95 Super Cr13,3937827-6057643-585,45,,,,,,,,,,,,,,,,,,,,,,,,,,,,100,,,100,,,50,,,52,,0
DS742,13-5-2 95,87167,TN95 Super Cr13,3937827-6057644-585,45,,,,,,,,,,,,,,,,,,,,,,,,,,,,100,,,100,,,48,,,50,,-10
DS742,13-5-2 95,87167,TN95 Super Cr13,3934905-6052644-590,45,,,,24.9,662.885,,,,758,655,,,724,806.423,,,,,,,,,,,,,,,,,,,,,,,,,
DS742,13-5-2 95,87167,TN95 Super Cr13,3934905-6052646-590,45,,,,,,,,,,,,,,,,,25.3,30,24.5,,24.9,28,24.9,,,,,,,,,,,,,,,,
DS742,13-5-2 95,87167,TN95 Super Cr13,3934905-6052648-590,45,,,,,,,,,,,,,,,,,,,,,,,,,,,,100,,,100,,,50,,,52,,0
DS742,13-5-2 95,87167,TN95 Super Cr13,3934905-6052649-590,45,,,,,,,,,,,,,,,,,,,,,,,,,,,,100,,,100,,,49,,,50,,-10
DS742,13-5-2 95,87167,TN95 Super Cr13,3937828-6057583-595,45,,,,20.9,663.828,,,,758,655,,,724,789.173,,,,,,,,,,,,,,,,,,,,,,,,,
DS742,13-5-2 95,87167,TN95 Super Cr13,3937828-6057585-595,45,,,,,,,,,,,,,,,,,25.7,30,25.2,,25.43,28,25.43,,,,,,,,,,,,,,,,
DS742,13-5-2 95,87167,TN95 Super Cr13,3937828-6057587-595,45,,,,,,,,,,,,,,,,,,,,,,,,,,,,100,,,100,,,53,,,53,,0
DS742,13-5-2 95,87167,TN95 Super Cr13,3937828-6057588-595,45,,,,,,,,,,,,,,,,,,,,,,,,,,,,100,,,100,,,50,,,51,,-10
DS742,13-5-2 95,87167,TN95 Super Cr13,3934906-6052670-600,45,,,,22.6,658.859,,,,758,655,,,724,806.741,,,,,,,,,,,,,,,,,,,,,,,,,
DS742,13-5-2 95,87167,TN95 Super Cr13,3934906-6052672-600,45,,,,,,,,,,,,,,,,,25.7,30,24.5,,24.9,28,24.9,,,,,,,,,,,,,,,,
DS742,13-5-2 95,87167,TN95 Super Cr13,3934906-6052674-600,45,,,,,,,,,,,,,,,,,,,,,,,,,,,,100,,,100,,,51,,,53,,0
DS742,13-5-2 95,87167,TN95 Super Cr13,3934906-6052675-600,45,,,,,,,,,,,,,,,,,,,,,,,,,,,,100,,,100,,,52,,,53,,-10
DS747,13-5-2 95,11815,TN95 Super Cr13,4027191-6189725-580,45,,,15,25,719,716,,,724,655,,,724,842,,,,,,,,,,,,,,,,,,,,,,,,,
DS747,13-5-2 95,11815,TN95 Super Cr13,4027191-6189727-580,45,,,,,,,,,,,,,,,,,27.4,28,26.9,,27.1,27,27.1,,,,,,,,,,,,,,,,
DS747,13-5-2 95,11815,TN95 Super Cr13,4027191-6189729-580,45,,,,,,,,,,,,,,,,,,,,,,,,,,,,100,,,100,,,78,,,79,22,-10
DS747,13-5-2 95,11815,TN95 Super Cr13,4027191-6189730-580,45,,,,,,,,,,,,,,,,,,,,,,,,,,,,100,,,100,,,81,,,82,,0
DS742,13-5-2 95,3067,TN95 Super Cr13,4030881-6198892-580,45,,,,33.5,715,,,,758,655,,,724,825,,,,,,,,,,,,,,,,,,,,,,,,,
DS742,13-5-2 95,3067,TN95 Super Cr13,4030881-6198893-580,45,,,,,,,,,,,,,,,,,26.9,30,21.4,,26.33,28,22.87,,,,,,,,,,,,,,,,
DS742,13-5-2 95,3067,TN95 Super Cr13,4030881-6198895-580,45,,,,,,,,,,,,,,,,,,,,,,,,,,,,100,,,100,,,104,,,109,40,-10
DS742,13-5-2 95,3067,TN95 Super Cr13,4030881-6198896-580,45,,,,,,,,,,,,,,,,,,,,,,,,,,,,100,,,100,,,109,,,110,,0
DS742,13-5-2 95,3067,TN95 Super Cr13,4030881-6199857-580,45,,,,,,,,,,,,,,,,,26.7,30,25,,26.53,28,25.37,,,,,,,,,,,,,,,,
DS641,TD950,32354,,4211294-6458934-400,S/TT,,,,,,,,,,,,,,,,,,,,,,,,,,,,5,,,5,,,4,,,6,,0
DS641,TD950,32354,,4211294-6459003-400,S/TT,,,15,10,,,,,,850,866,,950,925,,,,,,,,,,,,,,,,,,,,,,,,,
DS747,13-5-2 95,11815,TN95 Super Cr13,4027192-6189735-590,45,,,15,25,700,697,,,724,655,,,724,840,,,,,,,,,,,,,,,,,,,,,,,,,
DS747,13-5-2 95,11815,TN95 Super Cr13,4027192-6189737-590,45,,,,,,,,,,,,,,,,,27,28,25.9,,26.47,27,26.47,,,,,,,,,,,,,,,,
DS747,13-5-2 95,11815,TN95 Super Cr13,4027192-6189739-590,45,,,,,,,,,,,,,,,,,,,,,,,,,,,,100,,,100,,,81,,,83,22,-10
DS747,13-5-2 95,11815,TN95 Super Cr13,4027192-6189740-590,45,,,,,,,,,,,,,,,,,,,,,,,,,,,,100,,,100,,,81,,,84,,0
DS747,13-5-2 95,11815,TN95 Super Cr13,4027192-6190727-590,45,,,,,,,,,,,,,,,,,26.6,28,26.4,,26.53,27,26.53,,,,,,,,,,,,,,,,
DS742,13-5-2 95,3067,TN95 Super Cr13,4030882-6198860-590,45,,,,33.5,710,,,,758,655,,,724,822,,,,,,,,,,,,,,,,,,,,,,,,,
DS742,13-5-2 95,3067,TN95 Super Cr13,4030882-6198861-590,45,,,,,,,,,,,,,,,,,27.4,30,24.2,,26.93,28,25.47,,,,,,,,,,,,,,,,
DS742,13-5-2 95,3067,TN95 Super Cr13,4030882-6198863-590,45,,,,,,,,,,,,,,,,,,,,,,,,,,,,100,,,100,,,159,,,161,40,-10
DS742,13-5-2 95,3067,TN95 Super Cr13,4030882-6198864-590,45,,,,,,,,,,,,,,,,,,,,,,,,,,,,100,,,100,,,163,,,170,,0
DS641,TD950,32354,,4211294-6458932-410,S/TT,,,,,,,,,,,,,,,,,28.2,,28,,28.1,,28.1,,,,,,,,,,,,,,,,
DS641,TD950,32354,,4212346-6461382-410,S/TT,,,15,8,,,,,,850,853,,950,929,,,,,,,,,,,,,,,,,,,,,,,,,
DS747,13-5-2 95,11815,TN95 Super Cr13,4027193-6189745-600,45,,,15,25.5,687,684,,,724,655,,,724,842,,,,,,,,,,,,,,,,,,,,,,,,,
DS747,13-5-2 95,11815,TN95 Super Cr13,4027193-6189747-600,45,,,,,,,,,,,,,,,,,27.2,28,26.7,,26.9,27,26.9,,,,,,,,,,,,,,,,
DS747,13-5-2 95,11815,TN95 Super Cr13,4027193-6189749-600,45,,,,,,,,,,,,,,,,,,,,,,,,,,,,100,,,100,,,80,,,83,22,-10
DS747,13-5-2 95,11815,TN95 Super Cr13,4027193-6189750-600,45,,,,,,,,,,,,,,,,,,,,,,,,,,,,100,,,100,,,81,,,86,,0
DS747,13-5-2 95,11815,TN95 Super Cr13,4027193-6190728-600,45,,,,,,,,,,,,,,,,,27.3,28,26.5,,26.87,27,26.87,,,,,,,,,,,,,,,,
DS742,13-5-2 95,3067,TN95 Super Cr13,4035431-6207037-595,45,,,,36.5,686,,,,758,655,,,724,803,,,,,,,,,,,,,,,,,,,,,,,,,
DS742,13-5-2 95,3067,TN95 Super Cr13,4035431-6207038-595,45,,,,,,,,,,,,,,,,,27.2,30,24.5,,26.6,28,25.3,,,,,,,,,,,,,,,,
DS742,13-5-2 95,3067,TN95 Super Cr13,4035431-6207040-595,45,,,,,,,,,,,,,,,,,,,,,,,,,,,,100,,,100,,,143,,,143,,-10
DS742,13-5-2 95,3067,TN95 Super Cr13,4035431-6207041-595,45,,,,,,,,,,,,,,,,,,,,,,,,,,,,100,,,100,,,151,,,154,,0
DS742,13-5-2 95,3067,TN95 Super Cr13,4030883-6198869-600,45,,,,32.5,671,,,,758,655,,,724,808,,,,,,,,,,,,,,,,,,,,,,,,,
DS742,13-5-2 95,3067,TN95 Super Cr13,4030883-6198870-600,45,,,,,,,,,,,,,,,,,26.1,30,23.6,,25.47,28,24.27,,,,,,,,,,,,,,,,
DS742,13-5-2 95,3067,TN95 Super Cr13,4030883-6198872-600,45,,,,,,,,,,,,,,,,,,,,,,,,,,,,100,,,100,,,156,,,162,40,-10
DS742,13-5-2 95,3067,TN95 Super Cr13,4030883-6198873-600,45,,,,,,,,,,,,,,,,,,,,,,,,,,,,100,,,100,,,162,,,165,,0
DS433,N80Q,11811,N80,4031926-6199233-600,40,,,18.3,31,,934,,,758,552,935,,689,1010,,,,,,,,,,,,,,,,,,,,,,,,,
DS433,N80Q,11811,N80,4031926-6199234-600,40,,,,,,,,,,,,,,,,,32.7,,32.1,,32.63,,32.1,,,,,,,,,,,,,,,,
DS433,N80Q,11811,N80,4031926-6199236-600,40,,,,,,,,,,,,,,,,,,,,,,,,,,,,85,,,85,,,102,18,,102,,0
DS641,TD950,32354,,4211718-6459009-420,5,,,15,10,,,,,,850,920,,950,979,,,,,,,,,,,,,,,,,,,,,,,,,
DS641,TD950,32354,,4211718-6459010-420,5,,,,,,,,,,,,,,,,,31.6,,30.9,,31.2,,31.2,,,,,,,,,,,,,,,,
DS641,TD950,32354,,4211718-6459012-420,5,,,,,,,,,,,,,,,,,,,,,,,,,,,,5,,,5,,,5,,,6,,0
DS433,P110,11812,P110,4033354-6198907-600,20,,,,24.5,,,957,,965,758,959,,862,1030,,,,,,,,,,,,,,,,,,,,,,,,,
DS433,P110,11812,P110,4033354-6198908-600,20,,,,,,,,,,,,,,,,,34.9,,34.9,,34.63,,34.63,,,,,,,,,,,,,,,,
DS433,P110,11812,P110,4033354-6198910-600,20,,,,,,,,,,,,,,,,,,,,,,,,,,,,100,,,100,,,62,,,66,,0
DS742,13-5-2 95,3067,TN95 Super Cr13,4030884-6198846-610,45,,,,34.5,655,,,,758,655,,,724,805,,,,,,,,,,,,,,,,,,,,,,,,,
DS742,13-5-2 95,3067,TN95 Super Cr13,4030884-6198847-610,45,,,,,,,,,,,,,,,,,26.4,30,23.7,,26.17,28,25.03,,,,,,,,,,,,,,,,
DS742,13-5-2 95,3067,TN95 Super Cr13,4030884-6198849-610,45,,,,,,,,,,,,,,,,,,,,,,,,,,,,100,,,100,,,157,,,159,40,-10
DS742,13-5-2 95,3067,TN95 Super Cr13,4030884-6198850-610,45,,,,,,,,,,,,,,,,,,,,,,,,,,,,100,,,100,,,159,,,161,,0
DS433,P110,11812,P110,4052467-6227363-600,10,,,,22.5,,,1018,,965,758,1019,,862,1093,,,,,,,,,,,,,,,,,,,,,,,,,
DS433,P110,11812,P110,4052467-6227364-600,10,,,,,,,,,,,,,,,,,37.4,,37.4,,37.23,,37.23,,,,,,,,,,,,,,,,
DS433,P110,11812,P110,4052467-6227366-600,10,,,,,,,,,,,,,,,,,,,,,,,,,,,,100,,,100,,,52,,,54,,0
DS433,N80Q,11811,N80,4035837-6207024-620,40,,,18.3,30,,857,,,758,552,871,,689,965,,,,,,,,,,,,,,,,,,,,,,,,,
DS433,N80Q,11811,N80,4035837-6207025-620,40,,,,,,,,,,,,,,,,,32.5,,31.8,,32.33,,31.97,,,,,,,,,,,,,,,,
DS433,N80Q,11811,N80,4035837-6207027-620,40,,,,,,,,,,,,,,,,,,,,,,,,,,,,90,,,95,,,109,,,114,,0
DS433,P110,11812,P110,4033355-6198954-625,20,,,,25,,,913,,965,758,914,,862,981,,,,,,,,,,,,,,,,,,,,,,,,,
DS433,P110,11812,P110,4033355-6198955-625,20,,,,,,,,,,,,,,,,,32.8,,32.8,,32.57,,32.57,,,,,,,,,,,,,,,,
DS433,P110,11812,P110,4033355-6198957-625,20,,,,,,,,,,,,,,,,,,,,,,,,,,,,100,,,100,,,72,,,73,,0
DS641,TD950,32354,,4211719-6459023-450,5,,,15,12.5,,,,,,850,901,,950,965,,,,,,,,,,,,,,,,,,,,,,,,,
DS641,TD950,32354,,4211719-6459024-450,5,,,,,,,,,,,,,,,,,31.8,,30.6,,31.17,,31.17,,,,,,,,,,,,,,,,
DS641,TD950,32354,,4211719-6459026-450,5,,,,,,,,,,,,,,,,,,,,,,,,,,,,5,,,5,,,4,,,5,,0
DS035,1035 BKS,35822,1035,4138900-6362781-530,5,,,12,18,593,,,,,550,,,650,684,,,,,,,,,,,,,,,,,,,,,,,,,
DS747,13-5-2 95,11815,TN95 Super Cr13,4065925-6249880-605,45,,,,24.5,633,,,,724,655,,,724,817,,,,,,,,,,,,,,,,,,,,,,,,,
DS747,13-5-2 95,11815,TN95 Super Cr13,4065925-6249882-605,45,,,,,,,,,,,,,,,,,25.7,28,25.4,,25.57,,25.57,,,,,,,,,,,,,,,,
DS747,13-5-2 95,11815,TN95 Super Cr13,4065925-6249884-605,45,,,,,,,,,,,,,,,,,,,,,,,,,,,,100,,,100,,,84,,,87,22,-10
DS747,13-5-2 95,11815,TN95 Super Cr13,4065925-6249885-605,45,,,,,,,,,,,,,,,,,,,,,,,,,,,,100,,,100,,,86,,,88,,0
DS748,13-5-2 95,3228,TN95 Super Cr13,4084792-6286934-590,45,,,,35,699,673,,,724,655,,,724,840,,,,,,,,,,,,,,,,,,,,,,,,,
DS748,13-5-2 95,3228,TN95 Super Cr13,4084792-6286936-590,45,,,,,,,,,,,,,,,,,27.2,,25.9,,27.2,,26.3,,,,,,,,,,,,,,,,
DS748,13-5-2 95,3228,TN95 Super Cr13,4084792-6286938-590,45,,,,,,,,,,,,,,,,,,,,,,,,,,,,100,,,100,,,150,40,,153,60,-10
DS748,13-5-2 95,3228,TN95 Super Cr13,4084792-6286939-590,45,,,,,,,,,,,,,,,,,,,,,,,,,,,,100,,,100,,,163,,,167,,0
DS433,N80Q,11811,N80,4024903-6193947-650,40,,,18.3,34,,841,,,758,552,852,,689,902,,,,,,,,,,,,,,,,,,,,,,,,,
DS433,N80Q,11811,N80,4024903-6193948-650,40,,,,,,,,,,,,,,,,,29.3,,28.2,,29.1,,28.43,,,,,,,,,,,,,,,,
DS433,N80Q,11811,N80,4024903-6193950-650,40,,,,,,,,,,,,,,,,,,,,,,,,,,,,100,,,100,,,138,18,,141,,0
DS641,TD900,32321,,4164712-6396904-510,S/TT,,,,,,,,,,,,,,,,,33.8,,33.4,,33.63,,33.63,,,,,,,,,,,,,,,,
DS641,TD900,32314,,4165656-6397681-510,S/TT,,,,,,,,,,,,,,,,,34.8,,34.7,,34.77,,34.77,,,,,,,,,,,,,,,,
DS747,13-5-2 95,11815,TN95 Super Cr13,4065894-6248693-610,45,,,,27.5,602,601,,,724,655,,,724,795,,,,,,,,,,,,,,,,,,,,,,,,,
DS747,13-5-2 95,11815,TN95 Super Cr13,4065894-6248737-610,45,,,,,,,,,,,,,,,,,25.6,,25.2,,25.43,,25.43,,,,,,,,,,,,,,,,
DS747,13-5-2 95,11815,TN95 Super Cr13,4065894-6248739-610,45,,,,,,,,,,,,,,,,,,,,,,,,,,,,100,,,100,,,86,,,88,22,-10
DS747,13-5-2 95,11815,TN95 Super Cr13,4065894-6248740-610,45,,,,,,,,,,,,,,,,,,,,,,,,,,,,100,,,100,,,87,,,88,,0
DS433,P110,11812,P110,4052468-6227368-625,10,,,,22.5,,,939,,965,758,939,,862,1014,,,,,,,,,,,,,,,,,,,,,,,,,
DS433,P110,11812,P110,4052468-6227369-625,10,,,,,,,,,,,,,,,,,34.5,,34.5,,34.23,,34.23,,,,,,,,,,,,,,,,
DS433,P110,11812,P110,4052468-6227371-625,10,,,,,,,,,,,,,,,,,,,,,,,,,,,,100,,,100,,,69,,,70,,0
DS035,1035 BKS,35822,1035,4138904-6362790-540,5,,,12,17.5,590,,,,,550,,,650,682,,,,,,,,,,,,,,,,,,,,,,,,,
DS641,TD950,32354,,4201645-6445368-480,5,,,15,14,,,,,,850,862,,950,954,,,,,,,,,,,,,,,,,,,,,,,,,
DS641,TD950,32354,,4201645-6445369-480,5,,,,,,,,,,,,,,,,,30.7,,30.4,,30.6,,30.6,,,,,,,,,,,,,,,,
DS641,TD950,32354,,4201645-6445371-480,5,,,,,,,,,,,,,,,,,,,,,,,,,,,,5,,,5,,,6,,,7,,0
DS433,P110,11812,P110,4033357-6198945-650,20,,,,27,,,834,,965,758,834,,862,906,,,,,,,,,,,,,,,,,,,,,,,,,
DS433,P110,11812,P110,4033357-6198946-650,20,,,,,,,,,,,,,,,,,30.7,,30.7,,30.1,,30.1,,,,,,,,,,,,,,,,
DS433,P110,11812,P110,4033357-6198948-650,20,,,,,,,,,,,,,,,,,,,,,,,,,,,,100,,,100,,,84,,,86,,0
DS748,13-5-2 95,3228,TN95 Super Cr13,4084798-6287002-600,45,,,,34.5,696,670,,,724,655,,,724,841,,,,,,,,,,,,,,,,,,,,,,,,,
DS748,13-5-2 95,3228,TN95 Super Cr13,4084798-6287004-600,45,,,,,,,,,,,,,,,,,28.3,,26.9,,27.5,,27.3,,,,,,,,,,,,,,,,
DS748,13-5-2 95,3228,TN95 Super Cr13,4084798-6287006-600,45,,,,,,,,,,,,,,,,,,,,,,,,,,,,100,,,100,,,158,40,,160,60,-10
DS748,13-5-2 95,3228,TN95 Super Cr13,4084798-6287007-600,45,,,,,,,,,,,,,,,,,,,,,,,,,,,,100,,,100,,,166,,,168,,0
DS035,1035 BKS,35822,1035,4135101-6358136-550,5,,,12,19,577,,,,,550,,,650,664,,,,,,,,,,,,,,,,,,,,,,,,,
DS641,TD900,32314,,4165671-6398557-520,5,,,16,15.5,1016,,,,,750,,,900,1113,,,,,,,,,,,,,,,,,,,,,,,,,
DS641,TD900,32314,,4165671-6398558-520,5,,,,,,,,,,,,,,,,,36.5,,35.7,,36.2,,36.2,,,,,,,,,,,,,,,,
DS641,TD900,32314,,4165671-6398560-520,5,,,,,,,,,,,,,,,,,,,,,,,,,,,,15,,,15,,,10,,,10,,0
DS641,TD900,32321,,4166459-6399520-520,5,,,16,14.5,,,,,,750,952,,900,1052,,,,,,,,,,,,,,,,,,,,,,,,,
DS641,TD900,32321,,4166459-6399521-520,5,,,,,,,,,,,,,,,,,35.1,,35,,35.03,,35.03,,,,,,,,,,,,,,,,
DS701,P 110,83088,P110,4206428-6452979-480,10,,,15.5,25.5,,926,999,,965,758,,,862,1077,,,,,,,,,,,,,,,,,,,,,,,,,
DS701,P 110,83088,P110,4206428-6452980-480,10,,,,,,,,,,,,,,,,,38,,38,,37.63,,37.63,,,,,,,,,,,,,,,,
DS701,P 110,83088,P110,4206428-6452982-480,10,,,,,,,,,,,,,,,,,,,,,,,,,,,,60,,,60,,,58,,,59,,-10
DS701,P 110,83088,P110,4206428-6452983-480,10,,,,,,,,,,,,,,,,,,,,,,,,,,,,80,75,,80,,,72,,,74,22,0
DS748,13-5-2 95,3228,TN95 Super Cr13,4084803-6287016-605,45,,,,34.5,686,669,,,724,655,,,724,835,,,,,,,,,,,,,,,,,,,,,,,,,
DS748,13-5-2 95,3228,TN95 Super Cr13,4084803-6287018-605,45,,,,,,,,,,,,,,,,,27.5,28,25.8,,26.83,27,26.2,,,,,,,,,,,,,,,,
DS748,13-5-2 95,3228,TN95 Super Cr13,4084803-6287020-605,45,,,,,,,,,,,,,,,,,,,,,,,,,,,,100,,,100,,,164,40,,168,60,-10
DS748,13-5-2 95,3228,TN95 Super Cr13,4084803-6287021-605,45,,,,,,,,,,,,,,,,,,,,,,,,,,,,100,,,100,,,162,,,168,,0
DS609,K55,84079,,4141021-6365989-550,10,,,18.2,37.5,,553,,,552,379,553,,655,683,,,,,,,,,,,,,,,,,,,,,,,,,
DS609,K55,84079,,4141021-6365992-550,10,,,,,,,,,,,,,,,,,,,,,,,,,,,,65,,,65,,,87,14,,89,22,-10
DS641,TD950,32354,,4201647-6445400-490,5,,,15,14.5,,,,,,850,868,,950,956,,,,,,,,,,,,,,,,,,,,,,,,,
DS641,TD950,32354,,4201647-6445401-490,5,,,,,,,,,,,,,,,,,31.1,,30.9,,30.97,,30.97,,,,,,,,,,,,,,,,
DS641,TD950,32354,,4201647-6445403-490,5,,,,,,,,,,,,,,,,,,,,,,,,,,,,5,,,5,,,6,,,7,,0
DS748,13-5-2 95,3228,TN95 Super Cr13,4084804-6281239-610,45,,,,38.5,653,641,,,724,655,,,724,820,,,,,,,,,,,,,,,,,,,,,,,,,
DS748,13-5-2 95,3228,TN95 Super Cr13,4084804-6281241-610,45,,,,,,,,,,,,,,,,,28.2,28,27.2,,27.97,27,27.5,,,,,,,,,,,,,,,,
DS748,13-5-2 95,3228,TN95 Super Cr13,4084804-6281243-610,45,,,,,,,,,,,,,,,,,,,,,,,,,,,,100,,,100,,,151,40,,157,60,-10
DS748,13-5-2 95,3228,TN95 Super Cr13,4084804-6281244-610,45,,,,,,,,,,,,,,,,,,,,,,,,,,,,100,,,100,,,152,,,157,,0
DS035,1035 BKS,35822,1035,4135102-6358139-560,5,,,12,17,641,,,,,550,,,650,665,,,,,,,,,,,,,,,,,,,,,,,,,
DS641,TD900,32314,,4165675-6398483-530,5,,,16,18.5,999,,,,,750,,,900,1102,,,,,,,,,,,,,,,,,,,,,,,,,
DS641,TD900,32314,,4165675-6398484-530,5,,,,,,,,,,,,,,,,,36.5,,36.3,,36.4,,36.4,,,,,,,,,,,,,,,,
DS641,TD900,32314,,4165675-6398486-530,5,,,,,,,,,,,,,,,,,,,,,,,,,,,,15,,,20,,,11,,,12,,0
DS641,TD900,32321,,4166461-6399523-530,5,,,16,14.5,,,,,,750,935,,900,1042,,,,,,,,,,,,,,,,,,,,,,,,,
DS641,TD900,32321,,4166461-6399524-530,5,,,,,,,,,,,,,,,,,35.3,,34.8,,35.13,,35.13,,,,,,,,,,,,,,,,
DS035,1035 BKS,35822,1035,4138902-6362793-560,5,,,12,19,586,,,,,550,,,650,677,,,,,,,,,,,,,,,,,,,,,,,,,
DS433,P110,11812,P110,4049704-6224451-650,10,,,,26,,,804,,965,758,734,,862,931,,,,,,,,,,,,,,,,,,,,,,,,,
DS433,P110,11812,P110,4049704-6224452-650,10,,,,,,,,,,,,,,,,,31.5,,31.5,,31.37,,31.37,,,,,,,,,,,,,,,,
DS433,P110,11812,P110,4049704-6224454-650,10,,,,,,,,,,,,,,,,,,,,,,,,,,,,100,,,100,,,74,,,77,,0
DS641,TD950,32354,,4200562-6444404-500,5,,,15,15.5,,,,,,850,854,,950,949,,,,,,,,,,,,,,,,,,,,,,,,,
DS641,TD950,32354,,4200562-6444405-500,5,,,,,,,,,,,,,,,,,30.3,,29.8,,30,,30,,,,,,,,,,,,,,,,
DS641,TD950,32354,,4200562-6444407-500,5,,,,,,,,,,,,,,,,,,,,,,,,,,,,5,,,5,,,5,,,6,,0
DS701,P 110,83088,P110,4202408-6448570-500,10,,,15.5,27,,918,989,,965,758,,,862,1087,,,,,,,,,,,,,,,,,,,,,,,,,
DS701,P 110,83088,P110,4202408-6448571-500,10,,,,,,,,,,,,,,,,,36.2,,36.2,,36.1,,36.1,,,,,,,,,,,,,,,,
DS701,P 110,83088,P110,4202408-6448573-500,10,,,,,,,,,,,,,,,,,,,,,,,,,,,,75,,,80,,,72,,,76,,-10
DS701,P 110,83088,P110,4202408-6448574-500,10,,,,,,,,,,,,,,,,,,,,,,,,,,,,85,75,,85,,,81,,,83,22,0
DS010,E235,32319,E 235,4184034-6423743-520,5,,,6,18.5,,,,,,,587,,480,646,,,,,,,,,,,,,,,,,,,,,,,,,
DS433,N80Q,11811,N80,4024905-6196260-680,40,,,18.3,36.5,,686,,,758,552,688,,689,778,,,,,,,,,,,,,,,,,,,,,,,,,
DS433,N80Q,11811,N80,4024905-6196261-680,40,,,,,,,,,,,,,,,,,26.3,,24.5,,25.63,,25.33,,,,,,,,,,,,,,,,
DS433,N80Q,11811,N80,4024905-6196263-680,40,,,,,,,,,,,,,,,,,,,,,,,,,,,,100,,,100,,,150,18,,152,,0
DS516,X52-L360,70907,,4055065-6230787-650,15,,,22,39,,401,,,530,370,403,760,460,510,,,,,,,,,,,,,,,,,,,,,,,,,
DS516,X52-L360,70907,,4055065-6230791-650,15,,,,,,,,,,,,,,,,,,,,,,,,,,,,100,75,,100,85,,136,,,136,,0
DS035,1035 BKS,35822,1035,4135113-6358313-570,5,,,12,17.5,576,,,,,550,,,650,667,,,,,,,,,,,,,,,,,,,,,,,,,
DS641,TD900,32314,,4165693-6398586-540,5,,,16,16.5,1011,,,,,750,,,900,1110,,,,,,,,,,,,,,,,,,,,,,,,,
DS641,TD900,32314,,4165693-6398587-540,5,,,,,,,,,,,,,,,,,36.4,,35.7,,36,,36,,,,,,,,,,,,,,,,
DS641,TD900,32314,,4165693-6398589-540,5,,,,,,,,,,,,,,,,,,,,,,,,,,,,15,,,20,,,10,,,11,,0
DS641,TD900,32321,,4166462-6399517-540,5,,,16,13.5,,,,,,750,939,,900,1039,,,,,,,,,,,,,,,,,,,,,,,,,
DS641,TD900,32321,,4166462-6399518-540,5,,,,,,,,,,,,,,,,,35,,34.8,,34.9,,34.9,,,,,,,,,,,,,,,,
DS516,X52-L360,70907,,4054882-6230480-655,22,,,22,35.5,,393,,,530,370,393,760,460,505,,,,,,,,,,,,,,,,,,,,,,,,,
DS516,X52-L360,70907,,4054882-6230484-655,22,,,,,,,,,,,,,,,,,,,,,,,,,,,,100,75,,100,85,,133,,,141,14.85,0
DS641,TD950,32354,,4200565-6444432-510,5,,,15,16,,,,,,850,844,,950,938,,,,,,,,,,,,,,,,,,,,,,,,,
DS641,TD950,32354,,4200565-6444433-510,5,,,,,,,,,,,,,,,,,29.7,,29.2,,29.5,,29.5,,,,,,,,,,,,,,,,
DS641,TD950,32354,,4200565-6444435-510,5,,,,,,,,,,,,,,,,,,,,,,,,,,,,5,,,5,,,4,,,6,,0
DS423,X60QS-L415QS,70925,X60,4162910-6397292-550,15,,,23,32.5,,542,,,565,415,540,,520,643,,,,,,,,,,,,,,,,,,,,,,,,,
DS423,X60QS-L415QS,70925,X60,4162910-6397296-550,15,,,,,,,,,,,,,,,,,,,,,,,,,,,,100,75,,100,85,,182,45,,194,60,-10
DS035,1035 BKS,35822,1035,4135105-6358253-580,5,,,12,20,561,,,,,550,,,650,658,,,,,,,,,,,,,,,,,,,,,,,,,
DS641,TD900,32314,,4165687-6398564-550,5,,,16,17,970,,,,,750,,,900,1085,,,,,,,,,,,,,,,,,,,,,,,,,
DS641,TD900,32314,,4165687-6398565-550,5,,,,,,,,,,,,,,,,,35.2,,33.6,,34.33,,34.33,,,,,,,,,,,,,,,,
DS641,TD900,32314,,4165687-6398567-550,5,,,,,,,,,,,,,,,,,,,,,,,,,,,,15,,,15,,,10,,,11,,0
DS641,TD900,32321,,4166463-6399501-550,5,,,16,13.5,,,,,,750,921,,900,1026,,,,,,,,,,,,,,,,,,,,,,,,,
DS641,TD900,32321,,4166463-6399502-550,5,,,,,,,,,,,,,,,,,35,,34.8,,34.9,,34.9,,,,,,,,,,,,,,,,
DS433,N80Q,11811,N80,4024908-6188516-695,40,,,18.3,34.5,,695,,,758,552,695,,689,794,,,,,,,,,,,,,,,,,,,,,,,,,
DS433,N80Q,11811,N80,4024908-6188517-695,40,,,,,,,,,,,,,,,,,24.7,,23.8,,24.5,,24,,,,,,,,,,,,,,,,
DS433,N80Q,11811,N80,4024908-6188519-695,40,,,,,,,,,,,,,,,,,,,,,,,,,,,,100,,,100,,,178,18,,180,,0
DS516,X52-L360,70907,,4054883-6230490-665,22,,,22,34.5,,403,,,530,370,401,760,460,511,,,,,,,,,,,,,,,,,,,,,,,,,
DS516,X52-L360,70907,,4054883-6230494-665,22,,,,,,,,,,,,,,,,,,,,,,,,,,,,100,75,,100,85,,127,,,130,14.85,0
DS641,TD950,32354,,4200569-6444475-520,5,,,15,15,,,,,,850,834,,950,927,,,,,,,,,,,,,,,,,,,,,,,,,
DS641,TD950,32354,,4200569-6444476-520,5,,,,,,,,,,,,,,,,,30.3,,29.5,,29.87,,29.87,,,,,,,,,,,,,,,,
DS641,TD950,32354,,4200569-6444478-520,5,,,,,,,,,,,,,,,,,,,,,,,,,,,,5,,,10,,,8,,,8,,0
DS701,P 110,83088,P110,4202409-6448591-520,10,,,15.5,27.5,,850,888,,965,758,,,862,973,,,,,,,,,,,,,,,,,,,,,,,,,
DS701,P 110,83088,P110,4202409-6448592-520,10,,,,,,,,,,,,,,,,,34.2,,34.2,,33.57,,33.57,,,,,,,,,,,,,,,,
DS701,P 110,83088,P110,4202409-6448594-520,10,,,,,,,,,,,,,,,,,,,,,,,,,,,,100,,,100,,,111,,,112,,-10
DS701,P 110,83088,P110,4202409-6448595-520,10,,,,,,,,,,,,,,,,,,,,,,,,,,,,100,75,,100,,,114,,,116,22,0
DS010,E235,32319,E 235,4184036-6423760-540,5,,,6,16,,,,,,,571,,480,628,,,,,,,,,,,,,,,,,,,,,,,,,
DS010,E235,32319,E 235,4184037-6424032-540,5,,,6,18.5,,,,,,,549,,480,613,,,,,,,,,,,,,,,,,,,,,,,,,
DS035,1035 BKS,35822,1035,4135106-6358142-590,5,,,12,20.5,549,,,,,550,,,650,646,,,,,,,,,,,,,,,,,,,,,,,,,
DS641,TD900,32314,,4165691-6398340-560,5,,,16,15.5,968,,,,,750,,,900,1083,,,,,,,,,,,,,,,,,,,,,,,,,
DS641,TD900,32314,,4165691-6398341-560,5,,,,,,,,,,,,,,,,,35.7,,34.8,,35.3,,35.3,,,,,,,,,,,,,,,,
DS641,TD900,32314,,4165691-6398343-560,5,,,,,,,,,,,,,,,,,,,,,,,,,,,,15,,,20,,,11,,,12,,0
DS641,TD900,32321,,4166464-6399508-560,5,,,16,15.5,,,,,,750,932,,900,1034,,,,,,,,,,,,,,,,,,,,,,,,,
DS641,TD900,32321,,4166464-6399509-560,5,,,,,,,,,,,,,,,,,34.9,,34.5,,34.7,,34.7,,,,,,,,,,,,,,,,
DS516,X52-L360,70907,,4054881-6230470-675,22,,,22,41,,390,,,530,370,389,760,460,502,,,,,,,,,,,,,,,,,,,,,,,,,
DS516,X52-L360,70907,,4054881-6230474-675,22,,,,,,,,,,,,,,,,,,,,,,,,,,,,100,75,,100,85,,134,,,139,14.85,0
DS641,TD950,32354,,4200571-6444655-530,5,,,15,13,,,,,,850,826,,950,927,,,,,,,,,,,,,,,,,,,,,,,,,
DS641,TD950,32354,,4200571-6444656-530,5,,,,,,,,,,,,,,,,,29.9,,29.3,,29.67,,29.67,,,,,,,,,,,,,,,,
DS641,TD950,32354,,4200571-6444658-530,5,,,,,,,,,,,,,,,,,,,,,,,,,,,,5,,,5,,,7,,,7,,0
DS423,X60QS-L415QS,70925,X60,4162896-6397309-570,15,,,23,32,,542,,,565,415,541,,520,633,,,,,,,,,,,,,,,,,,,,,,,,,
DS423,X60QS-L415QS,70925,X60,4162896-6397313-570,15,,,,,,,,,,,,,,,,,,,,,,,,,,,,100,75,,100,85,,179,45,,211,60,-10
DS433,N80Q,11811,N80,4024911-6189731-710,40,,,18.3,35.5,,661,,,758,552,662,,689,766,,,,,,,,,,,,,,,,,,,,,,,,,
DS433,N80Q,11811,N80,4024911-6189732-710,40,,,,,,,,,,,,,,,,,21.7,,20.8,,21.53,,21.1,,,,,,,,,,,,,,,,
DS433,N80Q,11811,N80,4024911-6189734-710,40,,,,,,,,,,,,,,,,,,,,,,,,,,,,100,,,100,,,169,18,,173,,0
DS035,1035 BKS,35822,1035,4135109-6358224-600,5,,,12,21,527,,,,,550,,,650,631,,,,,,,,,,,,,,,,,,,,,,,,,
DS176,TN 80Cr3,87168,L80,4102374-6301467-633,10,,,14.4,20.5,,613,618,,655,552,614,,655,683,,,,,,,,,,,,,,,,,,,,,,,,,
DS176,TN 80Cr3,87168,L80,4102374-6301469-633,10,,,,,,,,,,,,,,,,,19.4,23,18.9,,19.2,,19.2,,,,,,,,,,,,,,,,
DS176,TN 80Cr3,87168,L80,4102374-6301471-633,10,,,,,,,,,,,,,,,,,,,,,,,,,,,,100,,,100,,,60,,,60,,-10
DS176,TN 80Cr3,87168,L80,4102374-6301472-633,10,,,,,,,,,,,,,,,,,,,,,,,,,,,,100,,,100,,,60,,,61,,0
DS641,TD900,32314,,4165692-6398427-570,5,,,16,16,971,,,,,750,,,900,1075,,,,,,,,,,,,,,,,,,,,,,,,,
DS641,TD900,32314,,4165692-6398428-570,5,,,,,,,,,,,,,,,,,35.2,,34.8,,35,,35,,,,,,,,,,,,,,,,
DS641,TD900,32314,,4165692-6398430-570,5,,,,,,,,,,,,,,,,,,,,,,,,,,,,20,,,20,,,11,,,11,,0
DS641,TD900,32321,,4166465-6399498-570,5,,,16,16.5,,,,,,750,924,,900,1026,,,,,,,,,,,,,,,,,,,,,,,,,
DS641,TD900,32321,,4166465-6399499-570,5,,,,,,,,,,,,,,,,,34.7,,34.5,,34.57,,34.57,,,,,,,,,,,,,,,,
DS847,C110,84910,C110,4057000-6234916-680,49,,,,33.5,,,,802,828,758,801,,793,872,,,,,,,,,,,,,,,,,,,,,,,,,
DS847,C110,84910,C110,4057000-6234917-680,49,,,,17.5,,,,862,828,758,863,,793,936,,,,,,,,,,,,,,,,,,,,,,,,,
DS847,C110,84910,C110,4057000-6234919-680,49,,,,,,,,,,,,,,,,,31.8,29,29.8,,31.17,29,30.3,,,,,,,,,,,,,,,,
DS847,C110,84910,C110,4057000-6234921-680,49,,,,,,,,,,,,,,,,,,,,,,,,,,,,100,75,,100,,,140,,,143,24,0
DS516,TN 45HD,15245,,4089050-6282610-650,15,,,25,38.5,381,,,,448,310,,,434,501,,,,,,,,,,,,,,,,,,,,,,,,,
DS516,TN 45HD,15245,,4089050-6282614-650,15,,,,,,,,,,,,,,,,,,,,,,,,,,,,100,,,100,,,150,34,,153,39,0
DS641,TD900,32321,,4159261-6391313-580,5,,,16,17.5,,,,,,750,913,,900,1015,,,,,,,,,,,,,,,,,,,,,,,,,
DS641,TD900,32321,,4159261-6391314-580,5,,,,,,,,,,,,,,,,,34.7,,34.5,,34.6,,34.6,,,,,,,,,,,,,,,,
DS516,X52-L360,70907,,4054884-6230804-685,22,,,22,36.5,,394,,,530,370,399,760,460,500,,,,,,,,,,,,,,,,,,,,,,,,,
DS516,X52-L360,70907,,4054884-6230808-685,22,,,,,,,,,,,,,,,,,,,,,,,,,,,,100,75,,100,85,,129,,,137,14.85,0
DS641,TD950,32354,,4200572-6445161-540,5,,,15,16,,,,,,850,816,,950,923,,,,,,,,,,,,,,,,,,,,,,,,,
DS641,TD950,32354,,4200572-6445162-540,5,,,,,,,,,,,,,,,,,29.8,,29.4,,29.57,,29.57,,,,,,,,,,,,,,,,
DS641,TD950,32354,,4200572-6445164-540,5,,,,,,,,,,,,,,,,,,,,,,,,,,,,5,,,5,,,8,,,8,,0
DS609,K55,84079,,4141022-6365993-600,10,,,18.2,30,,551,,,552,379,551,,655,684,,,,,,,,,,,,,,,,,,,,,,,,,
DS609,K55,84079,,4141022-6365996-600,10,,,,,,,,,,,,,,,,,,,,,,,,,,,,55,,,60,,,79,,,86,22,-10
DS641,TD900,32314,,4161828-6392059-580,5,,,16,17,950,,,,,750,,,900,1061,,,,,,,,,,,,,,,,,,,,,,,,,
DS641,TD900,32314,,4161828-6392060-580,5,,,,,,,,,,,,,,,,,35.7,,35.4,,35.57,,35.57,,,,,,,,,,,,,,,,
DS641,TD900,32314,,4161828-6392062-580,5,,,,,,,,,,,,,,,,,,,,,,,,,,,,20,,,20,,,8,,,9,,0
DS701,P 110,83088,P110,4202410-6448583-540,10,,,15.5,30,,844,862,,965,758,,,862,940,,,,,,,,,,,,,,,,,,,,,,,,,
DS701,P 110,83088,P110,4202410-6448584-540,10,,,,,,,,,,,,,,,,,31.8,,31.8,,31.6,,31.6,,,,,,,,,,,,,,,,
DS701,P 110,83088,P110,4202410-6448586-540,10,,,,,,,,,,,,,,,,,,,,,,,,,,,,100,,,100,,,116,,,118,,-10
DS701,P 110,83088,P110,4202410-6448587-540,10,,,,,,,,,,,,,,,,,,,,,,,,,,,,100,75,,100,,,118,,,121,22,0
DS844,T95 1 TN 95SS,87280,,4082613-6281215-660,35,,,,,,,,,,,,,,,,,31.3,,30.4,,31,,30.63,,,,,,,,,,,,,,,,
DS844,T95 1 TN 95SS,87280,,4082613-6281217-660,35,,,,,,,,,,,,,,,,,,,,,,,,,,,,100,,,100,,,149,,,153,,0
DS847,C110,84910,C110,4053545-6233802-690,49,,,,16.5,,,,801,828,758,802,,793,876,,,,,,,,,,,,,,,,,,,,,,,,,
DS847,C110,84910,C110,4053545-6233804-690,49,,,,,,,,,,,,,,,,,28.9,29,26.6,,28.37,29,26.93,,,,,,,,,,,,,,,,
DS847,C110,84910,C110,4053545-6233806-690,49,,,,,,,,,,,,,,,,,,,,,,,,,,,,100,75,,100,,,144,,,147,24,0
DS847,C110,84910,C110,4053545-6234109-690,49,,,,31,,,,790,828,758,792,,793,865,,,,,,,,,,,,,,,,,,,,,,,,,
DS010,E235,32319,E 235,4184038-6424531-560,5,,,6,20.5,,,,,,,542,,480,602,,,,,,,,,,,,,,,,,,,,,,,,,
DS010,E235,32319,E 235,4184039-6424514-560,5,,,6,19,,,,,,,553,,480,613,,,,,,,,,,,,,,,,,,,,,,,,,
DS516,TN 45HD,15243,,4095048-6293852-650,15,,,28,32.5,405,,,,448,310,,,434,519,,,,,,,,,,,,,,,,,,,,,,,,,
DS516,TN 45HD,15243,,4095048-6294423-650,15,,,,,,,,,,,,,,,,,,,,,,,,,,,,100,,,100,,,150,34,,152,39,0
DS035,1035 BKS,35822,1035,4135111-6358227-610,5,,,12,22,495,,,,,550,,,650,613,,,,,,,,,,,,,,,,,,,,,,,,,
DS176,TN 80Cr3,87168,L80,4102375-6301484-643,10,,,14.4,22,,613,617,,655,552,611,,655,686,,,,,,,,,,,,,,,,,,,,,,,,,
DS176,TN 80Cr3,87168,L80,4102375-6301486-643,10,,,,,,,,,,,,,,,,,19,23,18.1,,18.7,,18.7,,,,,,,,,,,,,,,,
DS176,TN 80Cr3,87168,L80,4102375-6301488-643,10,,,,,,,,,,,,,,,,,,,,,,,,,,,,100,,,100,,,62,,,62,,-10
DS176,TN 80Cr3,87168,L80,4102375-6301489-643,10,,,,,,,,,,,,,,,,,,,,,,,,,,,,100,,,100,,,62,,,63,,0
DS847,C110,84910,C110,4057001-6234892-690,49,,,,36.5,,,,779,828,758,779,,793,851,,,,,,,,,,,,,,,,,,,,,,,,,
DS847,C110,84910,C110,4057001-6234893-690,49,,,,17,,,,826,828,758,827,,793,897,,,,,,,,,,,,,,,,,,,,,,,,,
DS847,C110,84910,C110,4057001-6234895-690,49,,,,,,,,,,,,,,,,,30.6,29,28.1,,30.2,29,28.93,,,,,,,,,,,,,,,,
DS847,C110,84910,C110,4057001-6234897-690,49,,,,,,,,,,,,,,,,,,,,,,,,,,,,100,75,,100,,,146,,,150,24,0
DS027,B-L245-B,50367,,4117321-6332345-630,15,,,27,42,,366,,,552,379,,,655,504,,,,,,,,,,,,,,,,,,,,,,,,,
DS027,B-L245-B,50367,,4117321-6332348-630,15,,,,,,,,,,,,,,,,,,,,,,,,,,,,100,,,100,,,232,,,242,,-10
DS847,C110,84910,C110,4053546-6233807-695,49,,,,16.5,,,,811,828,758,814,,793,883,,,,,,,,,,,,,,,,,,,,,,,,,
DS847,C110,84910,C110,4053546-6233809-695,49,,,,,,,,,,,,,,,,,28.3,29,26.7,,27.9,29,26.93,,,,,,,,,,,,,,,,
DS847,C110,84910,C110,4053546-6233811-695,49,,,,,,,,,,,,,,,,,,,,,,,,,,,,100,75,,100,,,137,,,139,24,0
DS847,C110,84910,C110,4053546-6234100-695,49,,,,32,,,,802,828,758,821,,793,874,,,,,,,,,,,,,,,,,,,,,,,,,
DS176,TN 80Cr3,87168,L80,4106243-6307175-643,15,,,14.4,15.5,,600,605,,655,552,602,,655,676,,,,,,,,,,,,,,,,,,,,,,,,,
DS176,TN 80Cr3,87168,L80,4106243-6307177-643,15,,,,,,,,,,,,,,,,,18.7,23,17.6,,18.17,,18.17,,,,,,,,,,,,,,,,
DS176,TN 80Cr3,87168,L80,4106243-6307179-643,15,,,,,,,,,,,,,,,,,,,,,,,,,,,,100,,,100,,,62,,,64,,-10
DS176,TN 80Cr3,87168,L80,4106243-6307180-643,15,,,,,,,,,,,,,,,,,,,,,,,,,,,,100,,,100,,,62,,,64,,0
DS176,TN 80Cr3,87168,L80,4106244-6307753-643,30,,,14.4,18,,572,576,,655,552,570,,655,645,,,,,,,,,,,,,,,,,,,,,,,,,
DS176,TN 80Cr3,87168,L80,4106244-6307755-643,30,,,,,,,,,,,,,,,,,17.5,23,17.2,,17.3,,17.3,,,,,,,,,,,,,,,,
DS176,TN 80Cr3,87168,L80,4106244-6307757-643,30,,,,,,,,,,,,,,,,,,,,,,,,,,,,100,,,100,,,64,,,65,,-10
DS176,TN 80Cr3,87168,L80,4106244-6307758-643,30,,,,,,,,,,,,,,,,,,,,,,,,,,,,100,,,100,,,63,,,64,,0
DS641,TD900,32321,,4159262-6391289-590,5,,,16,16,,,,,,750,919,,900,1023,,,,,,,,,,,,,,,,,,,,,,,,,
DS641,TD900,32321,,4159262-6391290-590,5,,,,,,,,,,,,,,,,,35.9,,34.7,,35.2,,35.2,,,,,,,,,,,,,,,,
DS433,P110,11812,P110,4049705-6224465-700,10,,,,28,,,754,,965,758,753,,862,844,,,,,,,,,,,,,,,,,,,,,,,,,
DS433,P110,11812,P110,4049705-6224466-700,10,,,,,,,,,,,,,,,,,27.5,,27.5,,27.23,,27.23,,,,,,,,,,,,,,,,
DS433,P110,11812,P110,4049705-6224468-700,10,,,,,,,,,,,,,,,,,,,,,,,,,,,,100,,,100,,,91,,,93,,0
DS750,L80 13CR,84970,L80 Cr13,4110225-6319676-640,45,,,,25,,,,,655,552,,,655,837,,,,,,,,,,,,,,,,,,,,,,,,,
DS750,L80 13CR,84970,L80 Cr13,4110225-6319677-640,45,,,,,,,,,,,,,,,,,25.8,24,25.3,,25.8,23,25.47,,,,,,,,,,,,,,,,
DS750,L80 13CR,84970,L80 Cr13,4110225-6319678-640,45,,,,,,,,,,,,,,,,,,,,,,,,,,,,95,,,100,,,78,32,,83,48,0
DS750,L80 13CR,84970,L80 Cr13,4110225-6319679-640,45,,,,,,,,,,,,,,,,,,,,,,,,,,,,45,,,50,,,50,32,,55,48,-10
DS641,TD950,32354,,4200573-6445149-550,5,,,15,16,,,,,,850,824,,950,928,,,,,,,,,,,,,,,,,,,,,,,,,
DS641,TD950,32354,,4200573-6445150-550,5,,,,,,,,,,,,,,,,,30.1,,29.3,,29.63,,29.63,,,,,,,,,,,,,,,,
DS641,TD950,32354,,4200573-6445152-550,5,,,,,,,,,,,,,,,,,,,,,,,,,,,,5,,,5,,,6,,,7,,0
DS847,C110,84910,C110,4056727-6234320-695,49,,,,35,,,,759,828,758,759,,793,836,,,,,,,,,,,,,,,,,,,,,,,,,
DS847,C110,84910,C110,4056727-6234321-695,49,,,,17,,,,778,828,758,779,,793,856,,,,,,,,,,,,,,,,,,,,,,,,,
DS847,C110,84910,C110,4056727-6234323-695,49,,,,,,,,,,,,,,,,,28.7,29,26.9,,28.2,29,27.73,,,,,,,,,,,,,,,,
DS847,C110,84910,C110,4056727-6234325-695,49,,,,,,,,,,,,,,,,,,,,,,,,,,,,100,75,,100,,,140,,,142,24,0
DS641,TD900,32314,,4161830-6392007-590,5,,,16,17,975,,,,,750,,,900,1071,,,,,,,,,,,,,,,,,,,,,,,,,
DS641,TD900,32314,,4161830-6392008-590,5,,,,,,,,,,,,,,,,,36.2,,35.9,,36.03,,36.03,,,,,,,,,,,,,,,,
DS641,TD900,32314,,4161830-6392010-590,5,,,,,,,,,,,,,,,,,,,,,,,,,,,,15,,,20,,,7,,,8,,0
DS844,T95 1 TN 95SS,87280,,4082204-6275655-670,35,,,,,,,,,,,,,,,,,28.5,25,26.5,,28.1,25,27.07,,,,,,,,,,,,,,,,
DS844,T95 1 TN 95SS,87280,,4082204-6275657-670,35,,,,,,,,,,,,,,,,,,,,,,,,,,,,100,75,,100,,,150,,,154,24,0
DS433,P110,11812,P110,4052470-6227380-700,20,,,,29,,,746,,965,758,746,,862,842,,,,,,,,,,,,,,,,,,,,,,,,,
DS433,P110,11812,P110,4052470-6227381-700,20,,,,,,,,,,,,,,,,,25.5,,25.5,,25.03,,25.03,,,,,,,,,,,,,,,,
DS433,P110,11812,P110,4052470-6227383-700,20,,,,,,,,,,,,,,,,,,,,,,,,,,,,100,,,100,,,96,,,97,,0
DS423,X60QS-L415QS,70925,X60,4162898-6397304-590,15,,,23,32,,550,,,565,415,549,,520,642,,,,,,,,,,,,,,,,,,,,,,,,,
DS423,X60QS-L415QS,70925,X60,4162898-6397308-590,15,,,,,,,,,,,,,,,,,,,,,,,,,,,,85,75,,95,85,,144,45,,189,60,-10
DS847,C110,84910,C110,4053547-6233812-700,49,,,,17,,,,789,828,758,790,,793,864,,,,,,,,,,,,,,,,,,,,,,,,,
DS847,C110,84910,C110,4053547-6233814-700,49,,,,,,,,,,,,,,,,,26.8,29,25,,26.53,29,25.07,,,,,,,,,,,,,,,,
DS847,C110,84910,C110,4053547-6233816-700,49,,,,,,,,,,,,,,,,,,,,,,,,,,,,100,75,,100,,,136,,,138,24,0
DS847,C110,84910,C110,4053547-6234104-700,49,,,,34,,,,764,828,758,763,,793,831,,,,,,,,,,,,,,,,,,,,,,,,,
DS868,T95 1,84861,,4065003-6250705-690,60,,,13.7,19.5,,747,,,758,655,745,,724,841,,,,,,,,,,,,,,,,,,,,,,,,,
DS868,T95 1,84861,,4065003-6250707-690,60,,,,,,,,,,,,,,,,,25.8,27,25.8,,25.63,25.4,25.63,,,,,,,,,,,,,,,,
DS868,T95 1,84861,,4065003-6250709-690,60,,,,,,,,,,,,,,,,,,,,,,,,,,,,80,75,,85,,,138,,,139,21,-40
DS868,T95 1,84861,,4065003-6250710-690,60,,,,,,,,,,,,,,,,,,,,,,,,,,,,100,75,,100,,,169,,,174,21,0
DS035,1035 BKS,35822,1035,4135112-6358320-620,5,,,12,23.5,443,,,,,550,,,650,577,,,,,,,,,,,,,,,,,,,,,,,,,
DS176,TN 80Cr3,87168,L80,4102376-6301453-653,10,,,14.4,21,,609,613,,655,552,608,,655,684,,,,,,,,,,,,,,,,,,,,,,,,,
DS176,TN 80Cr3,87168,L80,4102376-6301455-653,10,,,,,,,,,,,,,,,,,17.8,23,17.3,,17.5,,17.5,,,,,,,,,,,,,,,,
DS176,TN 80Cr3,87168,L80,4102376-6301457-653,10,,,,,,,,,,,,,,,,,,,,,,,,,,,,100,,,100,,,62,,,63,,-10
DS176,TN 80Cr3,87168,L80,4102376-6301458-653,10,,,,,,,,,,,,,,,,,,,,,,,,,,,,100,,,100,,,64,,,64,,0
DS027,B-L245-B,50367,,4117323-6335048-640,15,,,27,44.5,,370,,,552,379,,,655,506,,,,,,,,,,,,,,,,,,,,,,,,,
DS027,B-L245-B,50367,,4117323-6335051-640,15,,,,,,,,,,,,,,,,,,,,,,,,,,,,100,,,100,,,244,,,252,,-10
DS816,L80 TYPE 1,84239,L80,4083680-6281207-675,17,,,16.9,30,,678,677,,655,552,677,,655,767,,,,,,,,,,,,,,,,,,,,,,,,,
DS816,L80 TYPE 1,84239,L80,4083680-6281209-675,17,,,,,,,,,,,,,,,,,23.6,22,23.6,,23.47,22,23.47,,,,,,,,,,,,,,,,
DS816,L80 TYPE 1,84239,L80,4083680-6281211-675,17,,,,,,,,,,,,,,,,,,,,,,,,,,,,100,,,100,,,119,,,128,22,0
DS516,TN 45HD,15245,,4089051-6282627-670,15,,,25,35.5,374,,,,448,310,,,434,486,,,,,,,,,,,,,,,,,,,,,,,,,
DS516,TN 45HD,15245,,4089051-6282631-670,15,,,,,,,,,,,,,,,,,,,,,,,,,,,,100,,,100,,,142,34,,145,39,0
DS641,TD900,32321,,4159263-6391307-600,5,,,16,19.5,,,,,,750,913,,900,1012,,,,,,,,,,,,,,,,,,,,,,,,,
DS641,TD900,32321,,4159263-6391308-600,5,,,,,,,,,,,,,,,,,35.2,,34.5,,34.87,,34.87,,,,,,,,,,,,,,,,
DS868,T95 1,84861,,4065004-6250497-695,60,,,13.7,19.5,,722,,,758,655,722,,724,825,,,,,,,,,,,,,,,,,,,,,,,,,
DS868,T95 1,84861,,4065004-6250499-695,60,,,,,,,,,,,,,,,,,26,,26,,25.63,25.4,25.63,,,,,,,,,,,,,,,,
DS868,T95 1,84861,,4065004-6250501-695,60,,,,,,,,,,,,,,,,,,,,,,,,,,,,80,75,,80,,,121,,,127,21,-40
DS868,T95 1,84861,,4065004-6250502-695,60,,,,,,,,,,,,,,,,,,,,,,,,,,,,100,75,,100,,,160,,,164,21,0
DS641,TD950,32354,,4200574-6445176-560,5,,,15,14.5,,,,,,850,808,,950,912,,,,,,,,,,,,,,,,,,,,,,,,,
DS641,TD950,32354,,4200574-6445177-560,5,,,,,,,,,,,,,,,,,29.7,,29.1,,29.47,,29.47,,,,,,,,,,,,,,,,
DS641,TD950,32354,,4200574-6445179-560,5,,,,,,,,,,,,,,,,,,,,,,,,,,,,5,,,5,,,6,,,7,,0
DS641,TD900,32314,,4161831-6392011-600,5,,,16,15.5,938,,,,,750,,,900,1039,,,,,,,,,,,,,,,,,,,,,,,,,
DS641,TD900,32314,,4161831-6392012-600,5,,,,,,,,,,,,,,,,,35.6,,35.5,,35.53,,35.53,,,,,,,,,,,,,,,,
DS641,TD900,32314,,4161831-6392014-600,5,,,,,,,,,,,,,,,,,,,,,,,,,,,,20,,,25,,,9,,,10,,0
DS844,T95 1 TN 95SS,87280,,4082205-6268436-680,35,,,,,,,,,,,,,,,,,28.5,25,27.9,,28.2,25,27.9,,,,,,,,,,,,,,,,
DS844,T95 1 TN 95SS,87280,,4082205-6268438-680,35,,,,,,,,,,,,,,,,,,,,,,,,,,,,100,75,,100,,,157,,,159,24,0
DS176,TN 80Cr3,87168,L80,4109390-6313027-653,15,,,14.4,25,,596,,,655,552,594,,655,672,,,,,,,,,,,,,,,,,,,,,,,,,
DS176,TN 80Cr3,87168,L80,4109390-6313029-653,15,,,,,,,,,,,,,,,,,16.9,23,16,,16.33,,16.33,,,,,,,,,,,,,,,,
DS176,TN 80Cr3,87168,L80,4109390-6313031-653,15,,,,,,,,,,,,,,,,,,,,,,,,,,,,100,,,100,,,63,,,66,,-10
DS176,TN 80Cr3,87168,L80,4109390-6313032-653,15,,,,,,,,,,,,,,,,,,,,,,,,,,,,100,,,100,,,64,,,66,,0
DS176,TN 80Cr3,87168,L80,4109395-6313533-653,30,,,14.4,25,,570,574,,655,552,569,,655,649,,,,,,,,,,,,,,,,,,,,,,,,,
DS176,TN 80Cr3,87168,L80,4109395-6313535-653,30,,,,,,,,,,,,,,,,,16.2,23,14.7,,15.63,,15.63,,,,,,,,,,,,,,,,
DS176,TN 80Cr3,87168,L80,4109395-6313537-653,30,,,,,,,,,,,,,,,,,,,,,,,,,,,,100,,,100,,,66,,,67,,-10
DS176,TN 80Cr3,87168,L80,4109395-6313538-653,30,,,,,,,,,,,,,,,,,,,,,,,,,,,,100,,,100,,,66,,,67,,0
DS010,E235,32319,E 235,4184040-6424511-580,5,,,6,19,,,,,,,536,,480,594,,,,,,,,,,,,,,,,,,,,,,,,,
DS010,E235,32319,E 235,4184041-6424522-580,5,,,6,18.5,,,,,,,536,,480,596,,,,,,,,,,,,,,,,,,,,,,,,,
DS641,TD900,32321,,4164711-6397330-600,5,,,16,14,,,,,,750,922,,900,1018,,,,,,,,,,,,,,,,,,,,,,,,,
DS641,TD900,32321,,4164711-6397331-600,5,,,,,,,,,,,,,,,,,33.9,,33.8,,33.83,,33.83,,,,,,,,,,,,,,,,
DS868,T95 1,84861,,4065005-6250883-700,60,,,13.7,20,,718,,,758,655,717,,724,818,,,,,,,,,,,,,,,,,,,,,,,,,
DS868,T95 1,84861,,4065005-6250885-700,60,,,,,,,,,,,,,,,,,26.4,,26.4,,26.1,25.4,26.1,,,,,,,,,,,,,,,,
DS868,T95 1,84861,,4065005-6250887-700,60,,,,,,,,,,,,,,,,,,,,,,,,,,,,85,75,,90,,,158,,,166,21,-40
DS868,T95 1,84861,,4065005-6250888-700,60,,,,,,,,,,,,,,,,,,,,,,,,,,,,100,75,,100,,,180,,,184,21,0
DS516,TN 45HD,15243,,4095049-6293806-670,15,,,28,34.5,388,,,,448,310,,,434,499,,,,,,,,,,,,,,,,,,,,,,,,,
DS516,TN 45HD,15243,,4095049-6294424-670,15,,,,,,,,,,,,,,,,,,,,,,,,,,,,100,,,100,,,150,34,,151,39,0
DS609,K55,84079,,4141024-6365255-625,20,,,18.2,32,,549,,,552,379,549,,655,691,,,,,,,,,,,,,,,,,,,,,,,,,
DS609,K55,84079,,4141024-6365258-625,20,,,,,,,,,,,,,,,,,,,,,,,,,,,,50,,,55,,,81,14,,83,22,-10
DS701,P 110,83088,P110,4266981-6541019-500,20,,,15.5,27.5,,898,911,,965,758,,,862,987,,,,,,,,,,,,,,,,,,,,,,,,,
DS701,P 110,83088,P110,4266981-6541020-500,20,,,,,,,,,,,,,,,,,35.2,,35.2,,35,,35,,,,,,,,,,,,,,,,
DS701,P 110,83088,P110,4266981-6541022-500,20,,,,,,,,,,,,,,,,,,,,,,,,,,,,100,,,100,,,98,,,98,,-10
DS701,P 110,83088,P110,4266981-6541023-500,20,,,,,,,,,,,,,,,,,,,,,,,,,,,,100,,,100,,,99,,,100,,0
DS027,B-L245-B,50367,,4118181-6330614-650,15,,,27,44.5,,370,,,552,379,,,655,510,,,,,,,,,,,,,,,,,,,,,,,,,
DS027,B-L245-B,50367,,4118181-6330617-650,15,,,,,,,,,,,,,,,,,,,,,,,,,,,,100,,,100,,,245,,,247,,-10
DS641,TD900,32321,,4159264-6391325-610,5,,,16,16.5,,,,,,750,917,,900,1013,,,,,,,,,,,,,,,,,,,,,,,,,
DS641,TD900,32321,,4159264-6391326-610,5,,,,,,,,,,,,,,,,,35.1,,34.3,,34.6,,34.6,,,,,,,,,,,,,,,,
DS750,L80 13CR,84970,L80 Cr13,4110227-6319763-660,45,,,,25.5,,,,,655,552,,,655,814,,,,,,,,,,,,,,,,,,,,,,,,,
DS750,L80 13CR,84970,L80 Cr13,4110227-6319764-660,45,,,,,,,,,,,,,,,,,25.7,24,23.7,,25.43,23,24.63,,,,,,,,,,,,,,,,
DS750,L80 13CR,84970,L80 Cr13,4110227-6319765-660,45,,,,,,,,,,,,,,,,,,,,,,,,,,,,85,,,95,,,83,32,,95,48,0
DS750,L80 13CR,84970,L80 Cr13,4110227-6319766-660,45,,,,,,,,,,,,,,,,,,,,,,,,,,,,70,,,80,,,58,32,,75,48,-10
DS641,TD950,32354,,4200575-6445254-570,5,,,15,16,,,,,,850,809,,950,918,,,,,,,,,,,,,,,,,,,,,,,,,
DS641,TD950,32354,,4200575-6445255-570,5,,,,,,,,,,,,,,,,,29.4,,28.5,,29,,29,,,,,,,,,,,,,,,,
DS641,TD950,32354,,4200575-6445257-570,5,,,,,,,,,,,,,,,,,,,,,,,,,,,,5,,,5,,,8,,,8,,0
DS641,TD900,32314,,4161832-6392063-610,5,,,16,19,931,,,,,750,,,900,1036,,,,,,,,,,,,,,,,,,,,,,,,,
