Repository: ManuelU99/CR

File: data_bi_CR2.csv (part 1 of 15)
Tipo_Acero_Limpio,Grado_Acero,Ciclo,Familia,Muestra_Probeta_Temp,Muestra,Test type,Muestra_Temp_TestType_Index,Tipo de muestra (Sin °C),Tubo,Alarg Max Req (merged),Alarg Min Req (merged),Alarg. Obt. (%) (merged),Fluencia 0.2% Obt (merged),Fluencia 0.5% Obt (merged),Fluencia 0.6% Obt (merged),Fluencia 0.7% Obt (merged),Fluencia Max Req (merged),Fluencia Min Req (merged),Fluencia Offset Obt (merged),Rotura Max Req (merged),Rotura Min Req (merged),Rotura Obt (merged),Dureza Ind. Máx. Obt 1 (merged),Dureza Ind. Max. Req (merged),Dureza Ind. Mín. Obt 1 (merged),Dureza Ind. Min. Req (merged),Dureza Prom. Máx. Obt 1 (merged),Dureza Prom. Max. Req (merged),Dureza Prom. Mín. Obt 1 (merged),Dureza Prom. Mín. Req (merged),Area Dúctil Indiv. Max. Req (%) (merged),Area Dúctil Indiv. Min. Obt (%) (merged),Area Dúctil Indiv. Min. Req (%) (merged),Area Dúctil Prom. Max. Req (%) (merged),Area Dúctil Prom. Min. Obt (%) (merged),Area Dúctil Prom. Min. Req (%) (merged),Energia Indiv. Max. Req. (J) (merged),Energia Indiv. Min. Obt. (J) (merged),Energia Indiv. Min. Req. (J) (merged),Energia Prom. Max. Req. (J) (merged),Energia Prom. Min. Obt. (J) (merged),Energia Prom. Min. Req. (J) (merged),Temp Ensayo Req (merged),Full File Path,OP,Tipo de probeta,Colada.1
DS008,HE360D,32531,,4339146-6649160-520,4339146,Tracción,4339146-520-T1,520,5,,23,18,,,,,,360,499,520,445,549,,,,,,,,,,,,,,,,,,,,,,https://tenaris.sharepoint.com/sites/IndicadoresMPME-AR/Informes/Curvas de Revenido/DS008/82.50 x 2.00 – DS008 – HE360D (32531 OP 76324).xlsx,76324,Tracción segmento tubular - 19 mm - ASTM - Temp. Amb.,27260
DS008,HE360D,32531,,4339147-6649166-540,4339147,Tracción,4339147-540-T1,540,5,,23,18,,,,,,360,490,520,445,544,,,,,,,,,,,,,,,,,,,,,,https://tenaris.sharepoint.com/sites/IndicadoresMPME-AR/Informes/Curvas de Revenido/DS008/82.50 x 2.00 – DS008 – HE360D (32531 OP 76324).xlsx,76324,Tracción segmento tubular - 19 mm - ASTM - Temp. Amb.,27260
DS008,HE360D,32531,,4339148-6649155-560,4339148,Tracción,4339148-560-T1,560,5,,23,14.5,,,,,,360,491,520,445,541,,,,,,,,,,,,,,,,,,,,,,https://tenaris.sharepoint.com/sites/IndicadoresMPME-AR/Informes/Curvas de Revenido/DS008/82.50 x 2.00 – DS008 – HE360D (32531 OP 76324).xlsx,76324,Tracción segmento tubular - 19 mm - ASTM - Temp. Amb.,27260
DS008,HE360D,32531,,4339149-6649163-580,4339149,Tracción,4339149-580-T1,580,5,,23,20.5,,,,,,360,473,520,445,531,,,,,,,,,,,,,,,,,,,,,,https://tenaris.sharepoint.com/sites/IndicadoresMPME-AR/Informes/Curvas de Revenido/DS008/82.50 x 2.00 – DS008 – HE360D (32531 OP 76324).xlsx,76324,Tracción segmento tubular - 19 mm - ASTM - Temp. Amb.,27260
DS008,HE360D,32531,,4339151-6649177-600,4339151,Tracción,4339151-600-T1,600,5,,23,18,,,,,,360,465,520,445,522,,,,,,,,,,,,,,,,,,,,,,https://tenaris.sharepoint.com/sites/IndicadoresMPME-AR/Informes/Curvas de Revenido/DS008/82.50 x 2.00 – DS008 – HE360D (32531 OP 76324).xlsx,76324,Tracción segmento tubular - 19 mm - ASTM - Temp. Amb.,27260
DS008,HE360D,32531,,4340257-6650886-605,4340257,Tracción,4340257-605-T1,605,5,,23,23,,,,,,360,419,520,445,492,,,,,,,,,,,,,,,,,,,,,,https://tenaris.sharepoint.com/sites/IndicadoresMPME-AR/Informes/Curvas de Revenido/DS008/82.50 x 2.00 – DS008 – HE360D (32531 OP 76324).xlsx,76324,Tracción segmento tubular - 19 mm - ASTM - Temp. Amb.,27260
DS008,HE360D,32531,,4340258-6650942-610,4340258,Tracción,4340258-610-T1,610,5,,23,26,,,,,,360,366,520,445,454,,,,,,,,,,,,,,,,,,,,,,https://tenaris.sharepoint.com/sites/IndicadoresMPME-AR/Informes/Curvas de Revenido/DS008/82.50 x 2.00 – DS008 – HE360D (32531 OP 76324).xlsx,76324,Tracción segmento tubular - 19 mm - ASTM - Temp. Amb.,27260
DS008,HE360D,32531,,4339152-6649174-620,4339152,Tracción,4339152-620-T1,620,5,,23,29.5,,,,,,360,297,520,445,397,,,,,,,,,,,,,,,,,,,,,,https://tenaris.sharepoint.com/sites/IndicadoresMPME-AR/Informes/Curvas de Revenido/DS008/82.50 x 2.00 – DS008 – HE360D (32531 OP 76324).xlsx,76324,Tracción segmento tubular - 19 mm - ASTM - Temp. Amb.,27260
DS008,HE360D,32531,,4339152-6649338-620,4339152,Tracción,4339152-620-T2,620,5,,23,29.5,,,,,,360,301,520,445,410,,,,,,,,,,,,,,,,,,,,,,https://tenaris.sharepoint.com/sites/IndicadoresMPME-AR/Informes/Curvas de Revenido/DS008/82.50 x 2.00 – DS008 – HE360D (32531 OP 76324).xlsx,76324,Tracción segmento tubular - 19 mm - ASTM - Temp. Amb.,27260
DS008,HE360D,32531,,4339818-6650352-620,4339818,Tracción,4339818-620-T1,620,5,,23,28.5,,,,,,360,327,520,445,423,,,,,,,,,,,,,,,,,,,,,,https://tenaris.sharepoint.com/sites/IndicadoresMPME-AR/Informes/Curvas de Revenido/DS008/82.50 x 2.00 – DS008 – HE360D (32531 OP 76324).xlsx,76324,Tracción segmento tubular - 19 mm - ASTM - Temp. Amb.,27260
DS008,HE360D,32531,,4339819-6650387-630,4339819,Tracción,4339819-630-T1,630,5,,23,33.5,,,,,,360,265,520,445,379,,,,,,,,,,,,,,,,,,,,,,https://tenaris.sharepoint.com/sites/IndicadoresMPME-AR/Informes/Curvas de Revenido/DS008/82.50 x 2.00 – DS008 – HE360D (32531 OP 76324).xlsx,76324,Tracción segmento tubular - 19 mm - ASTM - Temp. Amb.,27260
DS008,HE360D,32531,,4339820-6650409-640,4339820,Tracción,4339820-640-T1,640,5,,23,42,,,,,,360,264,520,445,376,,,,,,,,,,,,,,,,,,,,,,https://tenaris.sharepoint.com/sites/IndicadoresMPME-AR/Informes/Curvas de Revenido/DS008/82.50 x 2.00 – DS008 – HE360D (32531 OP 76324).xlsx,76324,Tracción segmento tubular - 19 mm - ASTM - Temp. Amb.,27260
DS010,E235,32319,E 235,4184034-6423743-520,4184034,Tracción,4184034-520-T1,520,5,,6,18.5,,,,,,,587,,480,646,,,,,,,,,,,,,,,,,,,,,,https://tenaris.sharepoint.com/sites/IndicadoresMPME-AR/Informes/Curvas de Revenido/DS010/32.00 x 4.00 – DS010 – E235 – (32319 OP 73459).xlsx,73459,Tracción tubular - DIN - Temp. Amb.,22734
DS010,E235,32319,E 235,4184036-6423760-540,4184036,Tracción,4184036-540-T1,540,5,,6,16,,,,,,,571,,480,628,,,,,,,,,,,,,,,,,,,,,,https://tenaris.sharepoint.com/sites/IndicadoresMPME-AR/Informes/Curvas de Revenido/DS010/32.00 x 4.00 – DS010 – E235 – (32319 OP 73459).xlsx,73459,Tracción tubular - DIN - Temp. Amb.,22734
DS010,E235,32319,E 235,4184037-6424032-540,4184037,Tracción,4184037-540-T1,540,5,,6,18.5,,,,,,,549,,480,613,,,,,,,,,,,,,,,,,,,,,,https://tenaris.sharepoint.com/sites/IndicadoresMPME-AR/Informes/Curvas de Revenido/DS010/32.00 x 4.00 – DS010 – E235 – (32319 OP 73459).xlsx,73459,Tracción tubular - DIN - Temp. Amb.,22734
DS010,E235,32319,E 235,4184038-6424531-560,4184038,Tracción,4184038-560-T1,560,5,,6,20.5,,,,,,,542,,480,602,,,,,,,,,,,,,,,,,,,,,,https://tenaris.sharepoint.com/sites/IndicadoresMPME-AR/Informes/Curvas de Revenido/DS010/32.00 x 4.00 – DS010 – E235 – (32319 OP 73459).xlsx,73459,Tracción tubular - DIN - Temp. Amb.,22734
DS010,E235,32319,E 235,4184039-6424514-560,4184039,Tracción,4184039-560-T1,560,5,,6,19,,,,,,,553,,480,613,,,,,,,,,,,,,,,,,,,,,,https://tenaris.sharepoint.com/sites/IndicadoresMPME-AR/Informes/Curvas de Revenido/DS010/32.00 x 4.00 – DS010 – E235 – (32319 OP 73459).xlsx,73459,Tracción tubular - DIN - Temp. Amb.,22734
DS010,E235,32319,E 235,4184040-6424511-580,4184040,Tracción,4184040-580-T1,580,5,,6,19,,,,,,,536,,480,594,,,,,,,,,,,,,,,,,,,,,,https://tenaris.sharepoint.com/sites/IndicadoresMPME-AR/Informes/Curvas de Revenido/DS010/32.00 x 4.00 – DS010 – E235 – (32319 OP 73459).xlsx,73459,Tracción tubular - DIN - Temp. Amb.,22734
DS010,E235,32319,E 235,4184041-6424522-580,4184041,Tracción,4184041-580-T1,580,5,,6,18.5,,,,,,,536,,480,596,,,,,,,,,,,,,,,,,,,,,,https://tenaris.sharepoint.com/sites/IndicadoresMPME-AR/Informes/Curvas de Revenido/DS010/32.00 x 4.00 – DS010 – E235 – (32319 OP 73459).xlsx,73459,Tracción tubular - DIN - Temp. Amb.,22734
DS027,B-L245-B,50367,,4117321-6332345-630,4117321,Tracción,4117321-630-T1,630,15,,27,42,,366,,,552,379,,,655,504,,,,,,,,,,,,,,,,,,,,,,https://tenaris.sharepoint.com/sites/IndicadoresMPME-AR/Informes/Curvas de Revenido/DS027/219.10 x 8.20 – DS027 – B-L245-B (50367).xlsx,,Tracción segmento tubular - 38 mm - API - Temp. Amb.,89537
DS027,B-L245-B,50367,,4117321-6332348-630,4117321,Charpy,4117321-630-C1,630,15,,,,,,,,,,,,,,,,,,,,,,,100,,,100,,,232,,,242,,-10,https://tenaris.sharepoint.com/sites/IndicadoresMPME-AR/Informes/Curvas de Revenido/DS027/219.10 x 8.20 – DS027 – B-L245-B (50367).xlsx,,Charpy V longitudinal - Cuerpo - 7.5 mm - Temp. Amb.,89537
DS027,B-L245-B,50367,,4117323-6335048-640,4117323,Tracción,4117323-640-T1,640,15,,27,44.5,,370,,,552,379,,,655,506,,,,,,,,,,,,,,,,,,,,,,https://tenaris.sharepoint.com/sites/IndicadoresMPME-AR/Informes/Curvas de Revenido/DS027/219.10 x 8.20 – DS027 – B-L245-B (50367).xlsx,,Tracción segmento tubular - 38 mm - API - Temp. Amb.,89537
DS027,B-L245-B,50367,,4117323-6335051-640,4117323,Charpy,4117323-640-C1,640,15,,,,,,,,,,,,,,,,,,,,,,,100,,,100,,,244,,,252,,-10,https://tenaris.sharepoint.com/sites/IndicadoresMPME-AR/Informes/Curvas de Revenido/DS027/219.10 x 8.20 – DS027 – B-L245-B (50367).xlsx,,Charpy V longitudinal - Cuerpo - 7.5 mm - Temp. Amb.,89537
DS027,B-L245-B,50367,,4118181-6330614-650,4118181,Tracción,4118181-650-T1,650,15,,27,44.5,,370,,,552,379,,,655,510,,,,,,,,,,,,,,,,,,,,,,https://tenaris.sharepoint.com/sites/IndicadoresMPME-AR/Informes/Curvas de Revenido/DS027/219.10 x 8.20 – DS027 – B-L245-B (50367).xlsx,,Tracción segmento tubular - 38 mm - API - Temp. Amb.,89537
DS027,B-L245-B,50367,,4118181-6330617-650,4118181,Charpy,4118181-650-C1,650,15,,,,,,,,,,,,,,,,,,,,,,,100,,,100,,,245,,,247,,-10,https://tenaris.sharepoint.com/sites/IndicadoresMPME-AR/Informes/Curvas de Revenido/DS027/219.10 x 8.20 – DS027 – B-L245-B (50367).xlsx,,Charpy V longitudinal - Cuerpo - 7.5 mm - Temp. Amb.,89537
DS027,B-L245-B,50367,,4118184-6335030-660,4118184,Tracción,4118184-660-T1,660,15,,27,45.5,,366,,,552,379,,,655,503,,,,,,,,,,,,,,,,,,,,,,https://tenaris.sharepoint.com/sites/IndicadoresMPME-AR/Informes/Curvas de Revenido/DS027/219.10 x 8.20 – DS027 – B-L245-B (50367).xlsx,,Tracción segmento tubular - 38 mm - API - Temp. Amb.,89537
DS027,B-L245-B,50367,,4118184-6335033-660,4118184,Charpy,4118184-660-C1,660,15,,,,,,,,,,,,,,,,,,,,,,,100,,,100,,,248,,,252,,-10,https://tenaris.sharepoint.com/sites/IndicadoresMPME-AR/Informes/Curvas de Revenido/DS027/219.10 x 8.20 – DS027 – B-L245-B (50367).xlsx,,Charpy V longitudinal - Cuerpo - 7.5 mm - Temp. Amb.,89537
DS027,B-L245-B,50367,,4118185-6332373-670,4118185,Tracción,4118185-670-T1,670,15,,27,44,,336,,,552,379,,,655,476,,,,,,,,,,,,,,,,,,,,,,https://tenaris.sharepoint.com/sites/IndicadoresMPME-AR/Informes/Curvas de Revenido/DS027/219.10 x 8.20 – DS027 – B-L245-B (50367).xlsx,,Tracción segmento tubular - 38 mm - API - Temp. Amb.,89537
DS027,B-L245-B,50367,,4118185-6332376-670,4118185,Charpy,4118185-670-C1,670,15,,,,,,,,,,,,,,,,,,,,,,,100,,,100,,,232,,,239,,-10,https://tenaris.sharepoint.com/sites/IndicadoresMPME-AR/Informes/Curvas de Revenido/DS027/219.10 x 8.20 – DS027 – B-L245-B (50367).xlsx,,Charpy V longitudinal - Cuerpo - 7.5 mm - Temp. Amb.,89537
DS027,B-L245-B,50367,,4118186-6332201-680,4118186,Tracción,4118186-680-T1,680,15,,27,45,,359,,,552,379,,,655,483,,,,,,,,,,,,,,,,,,,,,,https://tenaris.sharepoint.com/sites/IndicadoresMPME-AR/Informes/Curvas de Revenido/DS027/219.10 x 8.20 – DS027 – B-L245-B (50367).xlsx,,Tracción segmento tubular - 38 mm - API - Temp. Amb.,89537
DS027,B-L245-B,50367,,4118186-6332204-680,4118186,Charpy,4118186-680-C1,680,15,,,,,,,,,,,,,,,,,,,,,,,100,,,100,,,234,,,240,,-10,https://tenaris.sharepoint.com/sites/IndicadoresMPME-AR/Informes/Curvas de Revenido/DS027/219.10 x 8.20 – DS027 – B-L245-B (50367).xlsx,,Charpy V longitudinal - Cuerpo - 7.5 mm - Temp. Amb.,89537
DS027,B-L245-B,50367,,4118190-6332313-690,4118190,Tracción,4118190-690-T1,690,15,,27,44,,347,,,552,379,,,655,477,,,,,,,,,,,,,,,,,,,,,,https://tenaris.sharepoint.com/sites/IndicadoresMPME-AR/Informes/Curvas de Revenido/DS027/219.10 x 8.20 – DS027 – B-L245-B (50367).xlsx,,Tracción segmento tubular - 38 mm - API - Temp. Amb.,89537
DS027,B-L245-B,50367,,4118190-6332317-690,4118190,Charpy,4118190-690-C1,690,15,,,,,,,,,,,,,,,,,,,,,,,100,,,100,,,235,,,248,,-10,https://tenaris.sharepoint.com/sites/IndicadoresMPME-AR/Informes/Curvas de Revenido/DS027/219.10 x 8.20 – DS027 – B-L245-B (50367).xlsx,,Charpy V longitudinal - Cuerpo - 7.5 mm - Temp. Amb.,89537
DS027,B-L245-B,50367,,4118193-6332220-700,4118193,Tracción,4118193-700-T1,700,15,,27,41,,360,,,552,379,,,655,494,,,,,,,,,,,,,,,,,,,,,,https://tenaris.sharepoint.com/sites/IndicadoresMPME-AR/Informes/Curvas de Revenido/DS027/219.10 x 8.20 – DS027 – B-L245-B (50367).xlsx,,Tracción segmento tubular - 38 mm - API - Temp. Amb.,89537
DS027,B-L245-B,50367,,4118193-6332223-700,4118193,Charpy,4118193-700-C1,700,15,,,,,,,,,,,,,,,,,,,,,,,100,,,100,,,229,,,240,,-10,https://tenaris.sharepoint.com/sites/IndicadoresMPME-AR/Informes/Curvas de Revenido/DS027/219.10 x 8.20 – DS027 – B-L245-B (50367).xlsx,,Charpy V longitudinal - Cuerpo - 7.5 mm - Temp. Amb.,89537
DS027,B-L245-B,50367,,4118194-6330716-710,4118194,Tracción,4118194-710-T1,710,15,,27,38.5,,351,,,552,379,,,655,482,,,,,,,,,,,,,,,,,,,,,,https://tenaris.sharepoint.com/sites/IndicadoresMPME-AR/Informes/Curvas de Revenido/DS027/219.10 x 8.20 – DS027 – B-L245-B (50367).xlsx,,Tracción segmento tubular - 38 mm - API - Temp. Amb.,89537
DS027,B-L245-B,50367,,4118194-6330719-710,4118194,Charpy,4118194-710-C1,710,15,,,,,,,,,,,,,,,,,,,,,,,100,,,100,,,254,,,263,,-10,https://tenaris.sharepoint.com/sites/IndicadoresMPME-AR/Informes/Curvas de Revenido/DS027/219.10 x 8.20 – DS027 – B-L245-B (50367).xlsx,,Charpy V longitudinal - Cuerpo - 7.5 mm - Temp. Amb.,89537
DS027,B-L245-B,50367,,4118195-6332323-720,4118195,Tracción,4118195-720-T1,720,15,,27,49,,356,,,552,379,,,655,483,,,,,,,,,,,,,,,,,,,,,,https://tenaris.sharepoint.com/sites/IndicadoresMPME-AR/Informes/Curvas de Revenido/DS027/219.10 x 8.20 – DS027 – B-L245-B (50367).xlsx,,Tracción segmento tubular - 38 mm - API - Temp. Amb.,89537
DS027,B-L245-B,50367,,4118195-6332326-720,4118195,Charpy,4118195-720-C1,720,15,,,,,,,,,,,,,,,,,,,,,,,100,,,100,,,233,,,238,,-10,https://tenaris.sharepoint.com/sites/IndicadoresMPME-AR/Informes/Curvas de Revenido/DS027/219.10 x 8.20 – DS027 – B-L245-B (50367).xlsx,,Charpy V longitudinal - Cuerpo - 7.5 mm - Temp. Amb.,89537
DS035,1035 BKS,35822,1035,4138900-6362781-530,4138900,Tracción,4138900-530-T1,530,5,,12,18,593,,,,,550,,,650,684,,,,,,,,,,,,,,,,,,,,,,https://tenaris.sharepoint.com/sites/IndicadoresMPME-AR/Informes/Curvas de Revenido/DS035/23.00 x 5.50 – DS035 – 1035 BKS – (35822 OP 72403).xls,72403,Tracción tubular - DIN - Temp. Amb.,35183
DS035,1035 BKS,35822,1035,4138904-6362790-540,4138904,Tracción,4138904-540-T1,540,5,,12,17.5,590,,,,,550,,,650,682,,,,,,,,,,,,,,,,,,,,,,https://tenaris.sharepoint.com/sites/IndicadoresMPME-AR/Informes/Curvas de Revenido/DS035/23.00 x 5.50 – DS035 – 1035 BKS – (35822 OP 72403).xls,72403,Tracción tubular - DIN - Temp. Amb.,35183
DS035,1035 BKS,35822,1035,4135101-6358136-550,4135101,Tracción,4135101-550-T1,550,5,,12,19,577,,,,,550,,,650,664,,,,,,,,,,,,,,,,,,,,,,https://tenaris.sharepoint.com/sites/IndicadoresMPME-AR/Informes/Curvas de Revenido/DS035/23.00 x 5.50 – DS035 – 1035 BKS – (35822 OP 72403).xls,72403,Tracción tubular - DIN - Temp. Amb.,35183
DS035,1035 BKS,35822,1035,4135102-6358139-560,4135102,Tracción,4135102-560-T1,560,5,,12,17,641,,,,,550,,,650,665,,,,,,,,,,,,,,,,,,,,,,https://tenaris.sharepoint.com/sites/IndicadoresMPME-AR/Informes/Curvas de Revenido/DS035/23.00 x 5.50 – DS035 – 1035 BKS – (35822 OP 72403).xls,72403,Tracción tubular - DIN - Temp. Amb.,35183
DS035,1035 BKS,35822,1035,4138902-6362793-560,4138902,Tracción,4138902-560-T1,560,5,,12,19,586,,,,,550,,,650,677,,,,,,,,,,,,,,,,,,,,,,https://tenaris.sharepoint.com/sites/IndicadoresMPME-AR/Informes/Curvas de Revenido/DS035/23.00 x 5.50 – DS035 – 1035 BKS – (35822 OP 72403).xls,72403,Tracción tubular - DIN - Temp. Amb.,35183
DS035,1035 BKS,35822,1035,4135113-6358313-570,4135113,Tracción,4135113-570-T1,570,5,,12,17.5,576,,,,,550,,,650,667,,,,,,,,,,,,,,,,,,,,,,https://tenaris.sharepoint.com/sites/IndicadoresMPME-AR/Informes/Curvas de Revenido/DS035/23.00 x 5.50 – DS035 – 1035 BKS – (35822 OP 72403).xls,72403,Tracción tubular - DIN - Temp. Amb.,35183
DS035,1035 BKS,35822,1035,4135105-6358253-580,4135105,Tracción,4135105-580-T1,580,5,,12,20,561,,,,,550,,,650,658,,,,,,,,,,,,,,,,,,,,,,https://tenaris.sharepoint.com/sites/IndicadoresMPME-AR/Informes/Curvas de Revenido/DS035/23.00 x 5.50 – DS035 – 1035 BKS – (35822 OP 72403).xls,72403,Tracción tubular - DIN - Temp. Amb.,35183
DS035,1035 BKS,35822,1035,4135106-6358142-590,4135106,Tracción,4135106-590-T1,590,5,,12,20.5,549,,,,,550,,,650,646,,,,,,,,,,,,,,,,,,,,,,https://tenaris.sharepoint.com/sites/IndicadoresMPME-AR/Informes/Curvas de Revenido/DS035/23.00 x 5.50 – DS035 – 1035 BKS – (35822 OP 72403).xls,72403,Tracción tubular - DIN - Temp. Amb.,35183
DS035,1035 BKS,35822,1035,4135109-6358224-600,4135109,Tracción,4135109-600-T1,600,5,,12,21,527,,,,,550,,,650,631,,,,,,,,,,,,,,,,,,,,,,https://tenaris.sharepoint.com/sites/IndicadoresMPME-AR/Informes/Curvas de Revenido/DS035/23.00 x 5.50 – DS035 – 1035 BKS – (35822 OP 72403).xls,72403,Tracción tubular - DIN - Temp. Amb.,35183
DS035,1035 BKS,35822,1035,4135111-6358227-610,4135111,Tracción,4135111-610-T1,610,5,,12,22,495,,,,,550,,,650,613,,,,,,,,,,,,,,,,,,,,,,https://tenaris.sharepoint.com/sites/IndicadoresMPME-AR/Informes/Curvas de Revenido/DS035/23.00 x 5.50 – DS035 – 1035 BKS – (35822 OP 72403).xls,72403,Tracción tubular - DIN - Temp. Amb.,35183
DS035,1035 BKS,35822,1035,4135112-6358320-620,4135112,Tracción,4135112-620-T1,620,5,,12,23.5,443,,,,,550,,,650,577,,,,,,,,,,,,,,,,,,,,,,https://tenaris.sharepoint.com/sites/IndicadoresMPME-AR/Informes/Curvas de Revenido/DS035/23.00 x 5.50 – DS035 – 1035 BKS – (35822 OP 72403).xls,72403,Tracción tubular - DIN - Temp. Amb.,35183
DS040,C 43,16915,,4370613-6697618-520,4370613,Tracción,4370613-520-T1,520,15,,,28,,,,,,,669,,,853,,,,,,,,,,,,,,,,,,,,,,https://tenaris.sharepoint.com/sites/IndicadoresMPME-AR/Informes/Curvas de Revenido/DS040/84 x 9 - DS 40- C 43 (Ciclo 16915).xlsx,,Tracción segmento tubular - 19 mm - ASTM - Temp. Amb.,29991
DS040,C 43,16915,,4370613-6697620-520,4370613,Dureza,4370613-520-D1,520,15,,,,,,,,,,,,,,26.1,27,23.6,20,25.5,,24.3,,,,,,,,,,,,,,,https://tenaris.sharepoint.com/sites/IndicadoresMPME-AR/Informes/Curvas de Revenido/DS040/84 x 9 - DS 40- C 43 (Ciclo 16915).xlsx,,Dureza espesor cuerpo - 1 - NO - Temp. Amb.,29991
DS040,C 43,16915,,4370614-6697551-540,4370614,Tracción,4370614-540-T1,540,15,,,27,,,,,,,662,,,840,,,,,,,,,,,,,,,,,,,,,,https://tenaris.sharepoint.com/sites/IndicadoresMPME-AR/Informes/Curvas de Revenido/DS040/84 x 9 - DS 40- C 43 (Ciclo 16915).xlsx,,Tracción segmento tubular - 19 mm - ASTM - Temp. Amb.,29991
DS040,C 43,16915,,4370614-6697553-540,4370614,Dureza,4370614-540-D1,540,15,,,,,,,,,,,,,,26.9,27,21.5,20,26.2,,21.9,,,,,,,,,,,,,,,https://tenaris.sharepoint.com/sites/IndicadoresMPME-AR/Informes/Curvas de Revenido/DS040/84 x 9 - DS 40- C 43 (Ciclo 16915).xlsx,,Dureza espesor cuerpo - 1 - NO - Temp. Amb.,29991
DS040,C 43,16915,,4370615-6697582-560,4370615,Tracción,4370615-560-T1,560,15,,,24.5,,,,,,,577,,,759,,,,,,,,,,,,,,,,,,,,,,https://tenaris.sharepoint.com/sites/IndicadoresMPME-AR/Informes/Curvas de Revenido/DS040/84 x 9 - DS 40- C 43 (Ciclo 16915).xlsx,,Tracción segmento tubular - 19 mm - ASTM - Temp. Amb.,29991
DS040,C 43,16915,,4370615-6698136-560,4370615,Dureza,4370615-560-D1,560,15,,,,,,,,,,,,,,22.6,27,20.8,20,22.6,,21.4,,,,,,,,,,,,,,,https://tenaris.sharepoint.com/sites/IndicadoresMPME-AR/Informes/Curvas de Revenido/DS040/84 x 9 - DS 40- C 43 (Ciclo 16915).xlsx,,Dureza espesor cuerpo - 1 - NO - Temp. Amb.,29991
DS040,C 43,16915,,4370618-6697534-580,4370618,Tracción,4370618-580-T1,580,15,,,26.5,,,,,,,598,,,770,,,,,,,,,,,,,,,,,,,,,,https://tenaris.sharepoint.com/sites/IndicadoresMPME-AR/Informes/Curvas de Revenido/DS040/84 x 9 - DS 40- C 43 (Ciclo 16915).xlsx,,Tracción segmento tubular - 19 mm - ASTM - Temp. Amb.,29991
DS040,C 43,16915,,4370618-6697536-580,4370618,Dureza,4370618-580-D1,580,15,,,,,,,,,,,,,,23.2,27,19.1,20,22.8,,19.7,,,,,,,,,,,,,,,https://tenaris.sharepoint.com/sites/IndicadoresMPME-AR/Informes/Curvas de Revenido/DS040/84 x 9 - DS 40- C 43 (Ciclo 16915).xlsx,,Dureza espesor cuerpo - 1 - NO - Temp. Amb.,29991
DS040,C 43,16915,,4370619-6697543-600,4370619,Tracción,4370619-600-T1,600,15,,,30,,,,,,,576,,,740,,,,,,,,,,,,,,,,,,,,,,https://tenaris.sharepoint.com/sites/IndicadoresMPME-AR/Informes/Curvas de Revenido/DS040/84 x 9 - DS 40- C 43 (Ciclo 16915).xlsx,,Tracción segmento tubular - 19 mm - ASTM - Temp. Amb.,29991
DS040,C 43,16915,,4370619-6697545-600,4370619,Dureza,4370619-600-D1,600,15,,,,,,,,,,,,,,23.8,27,19.8,20,23.5,,20.4,,,,,,,,,,,,,,,https://tenaris.sharepoint.com/sites/IndicadoresMPME-AR/Informes/Curvas de Revenido/DS040/84 x 9 - DS 40- C 43 (Ciclo 16915).xlsx,,Dureza espesor cuerpo - 1 - NO - Temp. Amb.,29991
DS040,C 43,16915,,4370622-6697594-620,4370622,Tracción,4370622-620-T1,620,15,,,25,,,,,,,572,,,723,,,,,,,,,,,,,,,,,,,,,,https://tenaris.sharepoint.com/sites/IndicadoresMPME-AR/Informes/Curvas de Revenido/DS040/84 x 9 - DS 40- C 43 (Ciclo 16915).xlsx,,Tracción segmento tubular - 19 mm - ASTM - Temp. Amb.,29991
DS040,C 43,16915,,4370622-6697596-620,4370622,Dureza,4370622-620-D1,620,15,,,,,,,,,,,,,,21.2,27,16.8,20,20.2,,17.1,,,,,,,,,,,,,,,https://tenaris.sharepoint.com/sites/IndicadoresMPME-AR/Informes/Curvas de Revenido/DS040/84 x 9 - DS 40- C 43 (Ciclo 16915).xlsx,,Dureza espesor cuerpo - 1 - NO - Temp. Amb.,29991
DS040,C 43,16915,,4370623-6697561-640,4370623,Tracción,4370623-640-T1,640,15,,,28.5,,,,,,,536,,,706,,,,,,,,,,,,,,,,,,,,,,https://tenaris.sharepoint.com/sites/IndicadoresMPME-AR/Informes/Curvas de Revenido/DS040/84 x 9 - DS 40- C 43 (Ciclo 16915).xlsx,,Tracción segmento tubular - 19 mm - ASTM - Temp. Amb.,29991
DS040,C 43,16915,,4370623-6697563-640,4370623,Dureza,4370623-640-D1,640,15,,,,,,,,,,,,,,20.2,27,16.6,20,19.3,,17.3,,,,,,,,,,,,,,,https://tenaris.sharepoint.com/sites/IndicadoresMPME-AR/Informes/Curvas de Revenido/DS040/84 x 9 - DS 40- C 43 (Ciclo 16915).xlsx,,Dureza espesor cuerpo - 1 - NO - Temp. Amb.,29991
DS174,TN 80Cr3,3068,L80,4245322-6512740-675,4245322,Tracción,4245322-675-T1,675,17,,17.7,28.5,,690,,,655,552,,,655,782,,,,,,,,,,,,,,,,,,,,,,https://tenaris.sharepoint.com/sites/IndicadoresMPME-AR/Informes/Curvas de Revenido/DS174/89.00 x 15.30 – DS174 – TN 80Cr3 (3068).xlsx,,Tracción segmento tubular - 19 mm - API - Temp. Amb.,24063
DS174,TN 80Cr3,3068,L80,4245322-6512741-675,4245322,Dureza,4245322-675-D1,675,17,,,,,,,,,,,,,,22.1,23,22.1,,21.9,,21.9,,,,,,,,,,,,,,,https://tenaris.sharepoint.com/sites/IndicadoresMPME-AR/Informes/Curvas de Revenido/DS174/89.00 x 15.30 – DS174 – TN 80Cr3 (3068).xlsx,,Dureza espesor cuerpo - 1 - NO - Temp. Amb.,24063
DS174,TN 80Cr3,3068,L80,4245322-6512743-675,4245322,Charpy,4245322-675-C1,675,17,,,,,,,,,,,,,,,,,,,,,,,100,75,,100,,,176,,,181,,-10,https://tenaris.sharepoint.com/sites/IndicadoresMPME-AR/Informes/Curvas de Revenido/DS174/89.00 x 15.30 – DS174 – TN 80Cr3 (3068).xlsx,,Charpy V Transversal - Cuerpo - 7.5 mm - Temp. Amb.,24063
DS174,TN 80Cr3,3068,L80,4245322-6512744-675,4245322,Charpy,4245322-675-C2,675,17,,,,,,,,,,,,,,,,,,,,,,,100,75,,100,,,175,,,191,,0,https://tenaris.sharepoint.com/sites/IndicadoresMPME-AR/Informes/Curvas de Revenido/DS174/89.00 x 15.30 – DS174 – TN 80Cr3 (3068).xlsx,,Charpy V Transversal - Cuerpo - 7.5 mm - Temp. Amb.,24063
DS174,TN 80Cr3,3068,L80,4245325-6512745-680,4245325,Tracción,4245325-680-T1,680,17,,17.7,27,,765,,,655,552,,,655,932,,,,,,,,,,,,,,,,,,,,,,https://tenaris.sharepoint.com/sites/IndicadoresMPME-AR/Informes/Curvas de Revenido/DS174/89.00 x 15.30 – DS174 – TN 80Cr3 (3068).xlsx,,Tracción segmento tubular - 19 mm - API - Temp. Amb.,24063
DS174,TN 80Cr3,3068,L80,4245325-6512746-680,4245325,Dureza,4245325-680-D1,680,17,,,,,,,,,,,,,,27.5,23,27.5,,27.37,,27.37,,,,,,,,,,,,,,,https://tenaris.sharepoint.com/sites/IndicadoresMPME-AR/Informes/Curvas de Revenido/DS174/89.00 x 15.30 – DS174 – TN 80Cr3 (3068).xlsx,,Dureza espesor cuerpo - 1 - NO - Temp. Amb.,24063
DS174,TN 80Cr3,3068,L80,4245325-6512748-680,4245325,Charpy,4245325-680-C1,680,17,,,,,,,,,,,,,,,,,,,,,,,25,75,,55,,,22,,,74,,-10,https://tenaris.sharepoint.com/sites/IndicadoresMPME-AR/Informes/Curvas de Revenido/DS174/89.00 x 15.30 – DS174 – TN 80Cr3 (3068).xlsx,,Charpy V Transversal - Cuerpo - 7.5 mm - Temp. Amb.,24063
DS174,TN 80Cr3,3068,L80,4245325-6512749-680,4245325,Charpy,4245325-680-C2,680,17,,,,,,,,,,,,,,,,,,,,,,,80,75,,85,,,98,,,105,,0,https://tenaris.sharepoint.com/sites/IndicadoresMPME-AR/Informes/Curvas de Revenido/DS174/89.00 x 15.30 – DS174 – TN 80Cr3 (3068).xlsx,,Charpy V Transversal - Cuerpo - 7.5 mm - Temp. Amb.,24063
DS174,TN 80Cr3,3068,L80,4245325-6518752-680,4245325,Tracción,4245325-680-T2,680,17,,17.7,28,,833,,,655,552,,,655,940,,,,,,,,,,,,,,,,,,,,,,https://tenaris.sharepoint.com/sites/IndicadoresMPME-AR/Informes/Curvas de Revenido/DS174/89.00 x 15.30 – DS174 – TN 80Cr3 (3068).xlsx,,Tracción segmento tubular - 19 mm - API - Temp. Amb.,24063
DS174,TN 80Cr3,3068,L80,4245326-6512750-690,4245326,Tracción,4245326-690-T1,690,17,,17.7,27,,656,,,655,552,,,655,745,,,,,,,,,,,,,,,,,,,,,,https://tenaris.sharepoint.com/sites/IndicadoresMPME-AR/Informes/Curvas de Revenido/DS174/89.00 x 15.30 – DS174 – TN 80Cr3 (3068).xlsx,,Tracción segmento tubular - 19 mm - API - Temp. Amb.,24063
DS174,TN 80Cr3,3068,L80,4245326-6512751-690,4245326,Dureza,4245326-690-D1,690,17,,,,,,,,,,,,,,20.1,23,20.1,,19.8,,19.8,,,,,,,,,,,,,,,https://tenaris.sharepoint.com/sites/IndicadoresMPME-AR/Informes/Curvas de Revenido/DS174/89.00 x 15.30 – DS174 – TN 80Cr3 (3068).xlsx,,Dureza espesor cuerpo - 1 - NO - Temp. Amb.,24063
DS174,TN 80Cr3,3068,L80,4245326-6512753-690,4245326,Charpy,4245326-690-C1,690,17,,,,,,,,,,,,,,,,,,,,,,,100,75,,100,,,189,,,192,,-10,https://tenaris.sharepoint.com/sites/IndicadoresMPME-AR/Informes/Curvas de Revenido/DS174/89.00 x 15.30 – DS174 – TN 80Cr3 (3068).xlsx,,Charpy V Transversal - Cuerpo - 7.5 mm - Temp. Amb.,24063
DS174,TN 80Cr3,3068,L80,4245326-6512754-690,4245326,Charpy,4245326-690-C2,690,17,,,,,,,,,,,,,,,,,,,,,,,100,75,,100,,,188,,,194,,0,https://tenaris.sharepoint.com/sites/IndicadoresMPME-AR/Informes/Curvas de Revenido/DS174/89.00 x 15.30 – DS174 – TN 80Cr3 (3068).xlsx,,Charpy V Transversal - Cuerpo - 7.5 mm - Temp. Amb.,24063
DS174,TN 80Cr3,3068,L80,4245329-6512755-695,4245329,Tracción,4245329-695-T1,695,17,,17.7,30.5,,613,,,655,552,,,655,701,,,,,,,,,,,,,,,,,,,,,,https://tenaris.sharepoint.com/sites/IndicadoresMPME-AR/Informes/Curvas de Revenido/DS174/89.00 x 15.30 – DS174 – TN 80Cr3 (3068).xlsx,,Tracción segmento tubular - 19 mm - API - Temp. Amb.,24063
DS174,TN 80Cr3,3068,L80,4245329-6512756-695,4245329,Dureza,4245329-695-D1,695,17,,,,,,,,,,,,,,17.8,23,17.8,,17.37,,17.37,,,,,,,,,,,,,,,https://tenaris.sharepoint.com/sites/IndicadoresMPME-AR/Informes/Curvas de Revenido/DS174/89.00 x 15.30 – DS174 – TN 80Cr3 (3068).xlsx,,Dureza espesor cuerpo - 1 - NO - Temp. Amb.,24063
DS174,TN 80Cr3,3068,L80,4245329-6512758-695,4245329,Charpy,4245329-695-C1,695,17,,,,,,,,,,,,,,,,,,,,,,,100,75,,100,,,200,,,201,,-10,https://tenaris.sharepoint.com/sites/IndicadoresMPME-AR/Informes/Curvas de Revenido/DS174/89.00 x 15.30 – DS174 – TN 80Cr3 (3068).xlsx,,Charpy V Transversal - Cuerpo - 7.5 mm - Temp. Amb.,24063
DS174,TN 80Cr3,3068,L80,4245329-6512759-695,4245329,Charpy,4245329-695-C2,695,17,,,,,,,,,,,,,,,,,,,,,,,100,75,,100,,,202,,,210,,0,https://tenaris.sharepoint.com/sites/IndicadoresMPME-AR/Informes/Curvas de Revenido/DS174/89.00 x 15.30 – DS174 – TN 80Cr3 (3068).xlsx,,Charpy V Transversal - Cuerpo - 7.5 mm - Temp. Amb.,24063
DS174,TN 80Cr3,3068,L80,4255836-6526083-685,4255836,Tracción,4255836-685-T1,685,25,,17.7,31.5,,626,,,655,552,,,655,703,,,,,,,,,,,,,,,,,,,,,,https://tenaris.sharepoint.com/sites/IndicadoresMPME-AR/Informes/Curvas de Revenido/DS174/89.00 x 15.30 – DS174 – TN 80Cr3 (3068).xlsx,,Tracción segmento tubular - 19 mm - API - Temp. Amb.,24063
DS174,TN 80Cr3,3068,L80,4255836-6526084-685,4255836,Dureza,4255836-685-D1,685,25,,,,,,,,,,,,,,19.4,23,19.4,,19.2,,19.2,,,,,,,,,,,,,,,https://tenaris.sharepoint.com/sites/IndicadoresMPME-AR/Informes/Curvas de Revenido/DS174/89.00 x 15.30 – DS174 – TN 80Cr3 (3068).xlsx,,Dureza espesor cuerpo - 1 - NO - Temp. Amb.,24063
DS174,TN 80Cr3,3068,L80,4255836-6526086-685,4255836,Charpy,4255836-685-C1,685,25,,,,,,,,,,,,,,,,,,,,,,,100,,,100,,,203,,,209,,-10,https://tenaris.sharepoint.com/sites/IndicadoresMPME-AR/Informes/Curvas de Revenido/DS174/89.00 x 15.30 – DS174 – TN 80Cr3 (3068).xlsx,,Charpy V Transversal - Cuerpo - 7.5 mm - Temp. Amb.,24063
DS174,TN 80Cr3,3068,L80,4255836-6526087-685,4255836,Charpy,4255836-685-C2,685,25,,,,,,,,,,,,,,,,,,,,,,,100,,,100,,,188,,,199,,0,https://tenaris.sharepoint.com/sites/IndicadoresMPME-AR/Informes/Curvas de Revenido/DS174/89.00 x 15.30 – DS174 – TN 80Cr3 (3068).xlsx,,Charpy V Transversal - Cuerpo - 7.5 mm - Temp. Amb.,24063
DS174,TN 80Cr3,3068,L80,4255837-6526068-690,4255837,Tracción,4255837-690-T1,690,25,,17.7,36.5,,623,,,655,552,,,655,699,,,,,,,,,,,,,,,,,,,,,,https://tenaris.sharepoint.com/sites/IndicadoresMPME-AR/Informes/Curvas de Revenido/DS174/89.00 x 15.30 – DS174 – TN 80Cr3 (3068).xlsx,,Tracción segmento tubular - 19 mm - API - Temp. Amb.,24063
DS174,TN 80Cr3,3068,L80,4255837-6526069-690,4255837,Dureza,4255837-690-D1,690,25,,,,,,,,,,,,,,20.6,23,20.6,,20.3,,20.3,,,,,,,,,,,,,,,https://tenaris.sharepoint.com/sites/IndicadoresMPME-AR/Informes/Curvas de Revenido/DS174/89.00 x 15.30 – DS174 – TN 80Cr3 (3068).xlsx,,Dureza espesor cuerpo - 1 - NO - Temp. Amb.,24063
DS174,TN 80Cr3,3068,L80,4255837-6526071-690,4255837,Charpy,4255837-690-C1,690,25,,,,,,,,,,,,,,,,,,,,,,,100,,,100,,,202,,,206,,-10,https://tenaris.sharepoint.com/sites/IndicadoresMPME-AR/Informes/Curvas de Revenido/DS174/89.00 x 15.30 – DS174 – TN 80Cr3 (3068).xlsx,,Charpy V Transversal - Cuerpo - 7.5 mm - Temp. Amb.,24063
DS174,TN 80Cr3,3068,L80,4255837-6526072-690,4255837,Charpy,4255837-690-C2,690,25,,,,,,,,,,,,,,,,,,,,,,,100,,,100,,,201,,,203,,0,https://tenaris.sharepoint.com/sites/IndicadoresMPME-AR/Informes/Curvas de Revenido/DS174/89.00 x 15.30 – DS174 – TN 80Cr3 (3068).xlsx,,Charpy V Transversal - Cuerpo - 7.5 mm - Temp. Amb.,24063
DS174,TN 80Cr3,3068,L80,4255839-6527119-695,4255839,Tracción,4255839-695-T1,695,25,,17.7,32,,604,,,655,552,,,655,686,,,,,,,,,,,,,,,,,,,,,,https://tenaris.sharepoint.com/sites/IndicadoresMPME-AR/Informes/Curvas de Revenido/DS174/89.00 x 15.30 – DS174 – TN 80Cr3 (3068).xlsx,,Tracción segmento tubular - 19 mm - API - Temp. Amb.,24063
DS174,TN 80Cr3,3068,L80,4255839-6527120-695,4255839,Dureza,4255839-695-D1,695,25,,,,,,,,,,,,,,17.9,23,17.9,,17.83,,17.83,,,,,,,,,,,,,,,https://tenaris.sharepoint.com/sites/IndicadoresMPME-AR/Informes/Curvas de Revenido/DS174/89.00 x 15.30 – DS174 – TN 80Cr3 (3068).xlsx,,Dureza espesor cuerpo - 1 - NO - Temp. Amb.,24063
DS174,TN 80Cr3,3068,L80,4255839-6527122-695,4255839,Charpy,4255839-695-C1,695,25,,,,,,,,,,,,,,,,,,,,,,,100,75,,100,,,206,,,208,,-10,https://tenaris.sharepoint.com/sites/IndicadoresMPME-AR/Informes/Curvas de Revenido/DS174/89.00 x 15.30 – DS174 – TN 80Cr3 (3068).xlsx,,Charpy V Transversal - Cuerpo - 7.5 mm - Temp. Amb.,24063
DS174,TN 80Cr3,3068,L80,4255839-6527123-695,4255839,Charpy,4255839-695-C2,695,25,,,,,,,,,,,,,,,,,,,,,,,100,75,,100,,,192,,,193,,0,https://tenaris.sharepoint.com/sites/IndicadoresMPME-AR/Informes/Curvas de Revenido/DS174/89.00 x 15.30 – DS174 – TN 80Cr3 (3068).xlsx,,Charpy V Transversal - Cuerpo - 7.5 mm - Temp. Amb.,24063
DS176,TN 80Cr3,87168,L80,4106244-6307753-643,4106244,Tracción,4106244-643-T1,643,30,,14.4,18,,572,576,,655,552,570,,655,645,,,,,,,,,,,,,,,,,,,,,,https://tenaris.sharepoint.com/sites/IndicadoresMPME-AR/Informes/Curvas de Revenido/DS176/73.02 x 5.51 – DS176 – TN 80Cr3 (87168).xls,,Tracción segmento tubular - 19 mm - API - Temp. Amb.,20866
DS176,TN 80Cr3,87168,L80,4106244-6307755-643,4106244,Dureza,4106244-643-D1,643,30,,,,,,,,,,,,,,17.5,23,17.2,,17.3,,17.3,,,,,,,,,,,,,,,https://tenaris.sharepoint.com/sites/IndicadoresMPME-AR/Informes/Curvas de Revenido/DS176/73.02 x 5.51 – DS176 – TN 80Cr3 (87168).xls,,Dureza espesor cuerpo - 1 - NO - Temp. Amb.,20866
DS176,TN 80Cr3,87168,L80,4106244-6307757-643,4106244,Charpy,4106244-643-C2,643,30,,,,,,,,,,,,,,,,,,,,,,,100,,,100,,,64,,,65,,-10,https://tenaris.sharepoint.com/sites/IndicadoresMPME-AR/Informes/Curvas de Revenido/DS176/73.02 x 5.51 – DS176 – TN 80Cr3 (87168).xls,,Charpy V longitudinal - Cuerpo - 3.3 mm - Temp. Amb.,20866
DS176,TN 80Cr3,87168,L80,4106244-6307758-643,4106244,Charpy,4106244-643-C1,643,30,,,,,,,,,,,,,,,,,,,,,,,100,,,100,,,63,,,64,,0,https://tenaris.sharepoint.com/sites/IndicadoresMPME-AR/Informes/Curvas de Revenido/DS176/73.02 x 5.51 – DS176 – TN 80Cr3 (87168).xls,,Charpy V longitudinal - Cuerpo - 3.3 mm - Temp. Amb.,20866
DS176,TN 80Cr3,87168,L80,4109395-6313533-653,4109395,Tracción,4109395-653-T1,653,30,,14.4,25,,570,574,,655,552,569,,655,649,,,,,,,,,,,,,,,,,,,,,,https://tenaris.sharepoint.com/sites/IndicadoresMPME-AR/Informes/Curvas de Revenido/DS176/73.02 x 5.51 – DS176 – TN 80Cr3 (87168).xls,,Tracción segmento tubular - 19 mm - API - Temp. Amb.,20866
DS176,TN 80Cr3,87168,L80,4109395-6313535-653,4109395,Dureza,4109395-653-D1,653,30,,,,,,,,,,,,,,16.2,23,14.7,,15.63,,15.63,,,,,,,,,,,,,,,https://tenaris.sharepoint.com/sites/IndicadoresMPME-AR/Informes/Curvas de Revenido/DS176/73.02 x 5.51 – DS176 – TN 80Cr3 (87168).xls,,Dureza espesor cuerpo - 1 - NO - Temp. Amb.,20866
DS176,TN 80Cr3,87168,L80,4109395-6313537-653,4109395,Charpy,4109395-653-C2,653,30,,,,,,,,,,,,,,,,,,,,,,,100,,,100,,,66,,,67,,-10,https://tenaris.sharepoint.com/sites/IndicadoresMPME-AR/Informes/Curvas de Revenido/DS176/73.02 x 5.51 – DS176 – TN 80Cr3 (87168).xls,,Charpy V longitudinal - Cuerpo - 3.3 mm - Temp. Amb.,20866
DS176,TN 80Cr3,87168,L80,4109395-6313538-653,4109395,Charpy,4109395-653-C1,653,30,,,,,,,,,,,,,,,,,,,,,,,100,,,100,,,66,,,67,,0,https://tenaris.sharepoint.com/sites/IndicadoresMPME-AR/Informes/Curvas de Revenido/DS176/73.02 x 5.51 – DS176 – TN 80Cr3 (87168).xls,,Charpy V longitudinal - Cuerpo - 3.3 mm - Temp. Amb.,20866
DS176,TN 80Cr3,87168,L80,4102374-6301467-633,4102374,Tracción,4102374-633-T1,633,10,,14.4,20.5,,613,618,,655,552,614,,655,683,,,,,,,,,,,,,,,,,,,,,,https://tenaris.sharepoint.com/sites/IndicadoresMPME-AR/Informes/Curvas de Revenido/DS176/73.02 x 5.51 – DS176 – TN 80Cr3 (87168).xls,,Tracción segmento tubular - 19 mm - API - Temp. Amb.,20866
DS176,TN 80Cr3,87168,L80,4102374-6301469-633,4102374,Dureza,4102374-633-D1,633,10,,,,,,,,,,,,,,19.4,23,18.9,,19.2,,19.2,,,,,,,,,,,,,,,https://tenaris.sharepoint.com/sites/IndicadoresMPME-AR/Informes/Curvas de Revenido/DS176/73.02 x 5.51 – DS176 – TN 80Cr3 (87168).xls,,Dureza espesor cuerpo - 1 - NO - Temp. Amb.,20866
DS176,TN 80Cr3,87168,L80,4102374-6301471-633,4102374,Charpy,4102374-633-C1,633,10,,,,,,,,,,,,,,,,,,,,,,,100,,,100,,,60,,,60,,-10,https://tenaris.sharepoint.com/sites/IndicadoresMPME-AR/Informes/Curvas de Revenido/DS176/73.02 x 5.51 – DS176 – TN 80Cr3 (87168).xls,,Charpy V longitudinal - Cuerpo - 3.3 mm - Temp. Amb.,20866
DS176,TN 80Cr3,87168,L80,4102374-6301472-633,4102374,Charpy,4102374-633-C2,633,10,,,,,,,,,,,,,,,,,,,,,,,100,,,100,,,60,,,61,,0,https://tenaris.sharepoint.com/sites/IndicadoresMPME-AR/Informes/Curvas de Revenido/DS176/73.02 x 5.51 – DS176 – TN 80Cr3 (87168).xls,,Charpy V longitudinal - Cuerpo - 3.3 mm - Temp. Amb.,20866
DS176,TN 80Cr3,87168,L80,4102375-6301484-643,4102375,Tracción,4102375-643-T1,643,10,,14.4,22,,613,617,,655,552,611,,655,686,,,,,,,,,,,,,,,,,,,,,,https://tenaris.sharepoint.com/sites/IndicadoresMPME-AR/Informes/Curvas de Revenido/DS176/73.02 x 5.51 – DS176 – TN 80Cr3 (87168).xls,,Tracción segmento tubular - 19 mm - API - Temp. Amb.,20866
DS176,TN 80Cr3,87168,L80,4102375-6301486-643,4102375,Dureza,4102375-643-D1,643,10,,,,,,,,,,,,,,19,23,18.1,,18.7,,18.7,,,,,,,,,,,,,,,https://tenaris.sharepoint.com/sites/IndicadoresMPME-AR/Informes/Curvas de Revenido/DS176/73.02 x 5.51 – DS176 – TN 80Cr3 (87168).xls,,Dureza espesor cuerpo - 1 - NO - Temp. Amb.,20866
DS176,TN 80Cr3,87168,L80,4102375-6301488-643,4102375,Charpy,4102375-643-C1,643,10,,,,,,,,,,,,,,,,,,,,,,,100,,,100,,,62,,,62,,-10,https://tenaris.sharepoint.com/sites/IndicadoresMPME-AR/Informes/Curvas de Revenido/DS176/73.02 x 5.51 – DS176 – TN 80Cr3 (87168).xls,,Charpy V longitudinal - Cuerpo - 3.3 mm - Temp. Amb.,20866
DS176,TN 80Cr3,87168,L80,4102375-6301489-643,4102375,Charpy,4102375-643-C2,643,10,,,,,,,,,,,,,,,,,,,,,,,100,,,100,,,62,,,63,,0,https://tenaris.sharepoint.com/sites/IndicadoresMPME-AR/Informes/Curvas de Revenido/DS176/73.02 x 5.51 – DS176 – TN 80Cr3 (87168).xls,,Charpy V longitudinal - Cuerpo - 3.3 mm - Temp. Amb.,20866
DS176,TN 80Cr3,87168,L80,4102376-6301453-653,4102376,Tracción,4102376-653-T1,653,10,,14.4,21,,609,613,,655,552,608,,655,684,,,,,,,,,,,,,,,,,,,,,,https://tenaris.sharepoint.com/sites/IndicadoresMPME-AR/Informes/Curvas de Revenido/DS176/73.02 x 5.51 – DS176 – TN 80Cr3 (87168).xls,,Tracción segmento tubular - 19 mm - API - Temp. Amb.,20866
DS176,TN 80Cr3,87168,L80,4102376-6301455-653,4102376,Dureza,4102376-653-D1,653,10,,,,,,,,,,,,,,17.8,23,17.3,,17.5,,17.5,,,,,,,,,,,,,,,https://tenaris.sharepoint.com/sites/IndicadoresMPME-AR/Informes/Curvas de Revenido/DS176/73.02 x 5.51 – DS176 – TN 80Cr3 (87168).xls,,Dureza espesor cuerpo - 1 - NO - Temp. Amb.,20866
DS176,TN 80Cr3,87168,L80,4102376-6301457-653,4102376,Charpy,4102376-653-C1,653,10,,,,,,,,,,,,,,,,,,,,,,,100,,,100,,,62,,,63,,-10,https://tenaris.sharepoint.com/sites/IndicadoresMPME-AR/Informes/Curvas de Revenido/DS176/73.02 x 5.51 – DS176 – TN 80Cr3 (87168).xls,,Charpy V longitudinal - Cuerpo - 3.3 mm - Temp. Amb.,20866
DS176,TN 80Cr3,87168,L80,4102376-6301458-653,4102376,Charpy,4102376-653-C2,653,10,,,,,,,,,,,,,,,,,,,,,,,100,,,100,,,64,,,64,,0,https://tenaris.sharepoint.com/sites/IndicadoresMPME-AR/Informes/Curvas de Revenido/DS176/73.02 x 5.51 – DS176 – TN 80Cr3 (87168).xls,,Charpy V longitudinal - Cuerpo - 3.3 mm - Temp. Amb.,20866
DS176,TN 80Cr3,87168,L80,4106243-6307175-643,4106243,Tracción,4106243-643-T1,643,15,,14.4,15.5,,600,605,,655,552,602,,655,676,,,,,,,,,,,,,,,,,,,,,,https://tenaris.sharepoint.com/sites/IndicadoresMPME-AR/Informes/Curvas de Revenido/DS176/73.02 x 5.51 – DS176 – TN 80Cr3 (87168).xls,,Tracción segmento tubular - 19 mm - API - Temp. Amb.,20866
DS176,TN 80Cr3,87168,L80,4106243-6307177-643,4106243,Dureza,4106243-643-D1,643,15,,,,,,,,,,,,,,18.7,23,17.6,,18.17,,18.17,,,,,,,,,,,,,,,https://tenaris.sharepoint.com/sites/IndicadoresMPME-AR/Informes/Curvas de Revenido/DS176/73.02 x 5.51 – DS176 – TN 80Cr3 (87168).xls,,Dureza espesor cuerpo - 1 - NO - Temp. Amb.,20866
DS176,TN 80Cr3,87168,L80,4106243-6307179-643,4106243,Charpy,4106243-643-C2,643,15,,,,,,,,,,,,,,,,,,,,,,,100,,,100,,,62,,,64,,-10,https://tenaris.sharepoint.com/sites/IndicadoresMPME-AR/Informes/Curvas de Revenido/DS176/73.02 x 5.51 – DS176 – TN 80Cr3 (87168).xls,,Charpy V longitudinal - Cuerpo - 3.3 mm - Temp. Amb.,20866
DS176,TN 80Cr3,87168,L80,4106243-6307180-643,4106243,Charpy,4106243-643-C1,643,15,,,,,,,,,,,,,,,,,,,,,,,100,,,100,,,62,,,64,,0,https://tenaris.sharepoint.com/sites/IndicadoresMPME-AR/Informes/Curvas de Revenido/DS176/73.02 x 5.51 – DS176 – TN 80Cr3 (87168).xls,,Charpy V longitudinal - Cuerpo - 3.3 mm - Temp. Amb.,20866
DS176,TN 80Cr3,87168,L80,4109390-6313027-653,4109390,Tracción,4109390-653-T1,653,15,,14.4,25,,596,,,655,552,594,,655,672,,,,,,,,,,,,,,,,,,,,,,https://tenaris.sharepoint.com/sites/IndicadoresMPME-AR/Informes/Curvas de Revenido/DS176/73.02 x 5.51 – DS176 – TN 80Cr3 (87168).xls,,Tracción segmento tubular - 19 mm - API - Temp. Amb.,20866
DS176,TN 80Cr3,87168,L80,4109390-6313029-653,4109390,Dureza,4109390-653-D1,653,15,,,,,,,,,,,,,,16.9,23,16,,16.33,,16.33,,,,,,,,,,,,,,,https://tenaris.sharepoint.com/sites/IndicadoresMPME-AR/Informes/Curvas de Revenido/DS176/73.02 x 5.51 – DS176 – TN 80Cr3 (87168).xls,,Dureza espesor cuerpo - 1 - NO - Temp. Amb.,20866
