Repository: ManuelU99/CR

File: data_bi_CR2.csv (part 2 of 15)
Tipo_Acero_Limpio,Grado_Acero,Ciclo,Familia,Muestra_Probeta_Temp,Muestra,Test type,Muestra_Temp_TestType_Index,Tipo de muestra (Sin °C),Tubo,Alarg Max Req (merged),Alarg Min Req (merged),Alarg. Obt. (%) (merged),Fluencia 0.2% Obt (merged),Fluencia 0.5% Obt (merged),Fluencia 0.6% Obt (merged),Fluencia 0.7% Obt (merged),Fluencia Max Req (merged),Fluencia Min Req (merged),Fluencia Offset Obt (merged),Rotura Max Req (merged),Rotura Min Req (merged),Rotura Obt (merged),Dureza Ind. Máx. Obt 1 (merged),Dureza Ind. Max. Req (merged),Dureza Ind. Mín. Obt 1 (merged),Dureza Ind. Min. Req (merged),Dureza Prom. Máx. Obt 1 (merged),Dureza Prom. Max. Req (merged),Dureza Prom. Mín. Obt 1 (merged),Dureza Prom. Mín. Req (merged),Area Dúctil Indiv. Max. Req (%) (merged),Area Dúctil Indiv. Min. Obt (%) (merged),Area Dúctil Indiv. Min. Req (%) (merged),Area Dúctil Prom. Max. Req (%) (merged),Area Dúctil Prom. Min. Obt (%) (merged),Area Dúctil Prom. Min. Req (%) (merged),Energia Indiv. Max. Req. (J) (merged),Energia Indiv. Min. Obt. (J) (merged),Energia Indiv. Min. Req. (J) (merged),Energia Prom. Max. Req. (J) (merged),Energia Prom. Min. Obt. (J) (merged),Energia Prom. Min. Req. (J) (merged),Temp Ensayo Req (merged),Full File Path,OP,Tipo de probeta,Colada.1
DS176,TN 80Cr3,87168,L80,4109390-6313031-653,4109390,Charpy,4109390-653-C2,653,15,,,,,,,,,,,,,,,,,,,,,,,100,,,100,,,63,,,66,,-10,https://tenaris.sharepoint.com/sites/IndicadoresMPME-AR/Informes/Curvas de Revenido/DS176/73.02 x 5.51 – DS176 – TN 80Cr3 (87168).xls,,Charpy V longitudinal - Cuerpo - 3.3 mm - Temp. Amb.,20866
DS176,TN 80Cr3,87168,L80,4109390-6313032-653,4109390,Charpy,4109390-653-C1,653,15,,,,,,,,,,,,,,,,,,,,,,,100,,,100,,,64,,,66,,0,https://tenaris.sharepoint.com/sites/IndicadoresMPME-AR/Informes/Curvas de Revenido/DS176/73.02 x 5.51 – DS176 – TN 80Cr3 (87168).xls,,Charpy V longitudinal - Cuerpo - 3.3 mm - Temp. Amb.,20866
DS306,P110,11918,P110,4200034-6443724-690,4200034,Tracción,4200034-690-T1,690,55,,,18,,708,709,,758,655,708,,724,810,,,,,,,,,,,,,,,,,,,,,,https://tenaris.sharepoint.com/sites/IndicadoresMPME-AR/Informes/Curvas de Revenido/DS306/139.70x12.09 – DS306 – P110 (11918).xlsx,,Tracción longitudinal redonda - Cuerpo - 8.75 - API - Temp. Amb.,21250
DS306,P110,11918,P110,4200034-6443725-690,4200034,Dureza,4200034-690-D1,690,55,,,,,,,,,,,,,,25.4,25,25.4,,25.2,,25.2,,,,,,,,,,,,,,,https://tenaris.sharepoint.com/sites/IndicadoresMPME-AR/Informes/Curvas de Revenido/DS306/139.70x12.09 – DS306 – P110 (11918).xlsx,,Dureza espesor cuerpo - 1 - NO - Temp. Amb.,21250
DS306,P110,11918,P110,4200034-6443727-690,4200034,Charpy,4200034-690-C1,690,55,,,,,,,,,,,,,,,,,,,,,,,100,,,100,,,64,,,64,,0,https://tenaris.sharepoint.com/sites/IndicadoresMPME-AR/Informes/Curvas de Revenido/DS306/139.70x12.09 – DS306 – P110 (11918).xlsx,,Charpy V Transversal - Cuerpo - 5 mm - Temp. Amb.,21250
DS306,P110,11918,P110,4200034-6443728-690,4200034,Charpy,4200034-690-C2,690,55,,,,,,,,,,,,,,,,,,,,,,,100,,,100,,,201,,,211,,0,https://tenaris.sharepoint.com/sites/IndicadoresMPME-AR/Informes/Curvas de Revenido/DS306/139.70x12.09 – DS306 – P110 (11918).xlsx,,Charpy V longitudinal - Cuerpo - 10 mm - Temp. Amb.,21250
DS306,P110,11918,P110,4213222-6461390-680,4213222,Tracción,4213222-680-T1,680,90,,,19,,740,740,,758,655,740,,724,839,,,,,,,,,,,,,,,,,,,,,,https://tenaris.sharepoint.com/sites/IndicadoresMPME-AR/Informes/Curvas de Revenido/DS306/139.70x12.09 – DS306 – P110 (11918).xlsx,,Tracción longitudinal redonda - Cuerpo - 8.75 - API - Temp. Amb.,21250
DS306,P110,11918,P110,4213222-6461391-680,4213222,Dureza,4213222-680-D1,680,90,,,,,,,,,,,,,,26.1,25,26.1,,25.97,,25.97,,,,,,,,,,,,,,,https://tenaris.sharepoint.com/sites/IndicadoresMPME-AR/Informes/Curvas de Revenido/DS306/139.70x12.09 – DS306 – P110 (11918).xlsx,,Dureza espesor cuerpo - 1 - NO - Temp. Amb.,21250
DS306,P110,11918,P110,4213222-6461393-680,4213222,Charpy,4213222-680-C1,680,90,,,,,,,,,,,,,,,,,,,,,,,100,,,100,,,62,,,65,,0,https://tenaris.sharepoint.com/sites/IndicadoresMPME-AR/Informes/Curvas de Revenido/DS306/139.70x12.09 – DS306 – P110 (11918).xlsx,,Charpy V Transversal - Cuerpo - 5 mm - Temp. Amb.,21250
DS306,P110,11918,P110,4213222-6461394-680,4213222,Charpy,4213222-680-C2,680,90,,,,,,,,,,,,,,,,,,,,,,,100,,,100,,,200,,,202,,0,https://tenaris.sharepoint.com/sites/IndicadoresMPME-AR/Informes/Curvas de Revenido/DS306/139.70x12.09 – DS306 – P110 (11918).xlsx,,Charpy V longitudinal - Cuerpo - 10 mm - Temp. Amb.,21250
DS306,P110,11240,P110,4378085-6710775-560,4378085,Tracción,4378085-560-T1,560,25,,13.7,23,,945,958,,965,758,960,,862,1041,,,,,,,,,,,,,,,,,,,,,,https://tenaris.sharepoint.com/sites/IndicadoresMPME-AR/Informes/Curvas de Revenido/DS306/127.00x11.10 – DS306 – P110 (11240).xlsx,,Tracción segmento tubular - 25.4 mm - API - Temp. Amb.,26736
DS306,P110,11240,P110,4378085-6710776-560,4378085,Dureza,4378085-560-D1,560,25,,,,,,,,,,,,,,35.8,,35.2,,35.7,,35.3,,,,,,,,,,,,,,,https://tenaris.sharepoint.com/sites/IndicadoresMPME-AR/Informes/Curvas de Revenido/DS306/127.00x11.10 – DS306 – P110 (11240).xlsx,,Dureza espesor cuerpo - 1 - NO - Temp. Amb.,26736
DS306,P110,11918,P110,4200035-6443672-700,4200035,Tracción,4200035-700-T1,700,55,,,19,,676,675,,758,655,676,,724,778,,,,,,,,,,,,,,,,,,,,,,https://tenaris.sharepoint.com/sites/IndicadoresMPME-AR/Informes/Curvas de Revenido/DS306/139.70x12.09 – DS306 – P110 (11918).xlsx,,Tracción longitudinal redonda - Cuerpo - 8.75 - API - Temp. Amb.,21250
DS306,P110,11918,P110,4200035-6443673-700,4200035,Dureza,4200035-700-D1,700,55,,,,,,,,,,,,,,22.8,25,22.8,,22.63,,22.63,,,,,,,,,,,,,,,https://tenaris.sharepoint.com/sites/IndicadoresMPME-AR/Informes/Curvas de Revenido/DS306/139.70x12.09 – DS306 – P110 (11918).xlsx,,Dureza espesor cuerpo - 1 - NO - Temp. Amb.,21250
DS306,P110,11918,P110,4200035-6443675-700,4200035,Charpy,4200035-700-C1,700,55,,,,,,,,,,,,,,,,,,,,,,,100,,,100,,,70,,,71,,0,https://tenaris.sharepoint.com/sites/IndicadoresMPME-AR/Informes/Curvas de Revenido/DS306/139.70x12.09 – DS306 – P110 (11918).xlsx,,Charpy V Transversal - Cuerpo - 5 mm - Temp. Amb.,21250
DS306,P110,11918,P110,4200035-6443676-700,4200035,Charpy,4200035-700-C2,700,55,,,,,,,,,,,,,,,,,,,,,,,100,,,100,,,198,,,210,,0,https://tenaris.sharepoint.com/sites/IndicadoresMPME-AR/Informes/Curvas de Revenido/DS306/139.70x12.09 – DS306 – P110 (11918).xlsx,,Charpy V longitudinal - Cuerpo - 10 mm - Temp. Amb.,21250
DS306,P110,11918,P110,4202577-6448631-700,4202577,Charpy,4202577-700-C5,700,55,,,,,,,,,,,,,,,,,,,,,,,80,,,85,,,143,,,147,,0,https://tenaris.sharepoint.com/sites/IndicadoresMPME-AR/Informes/Curvas de Revenido/DS306/139.70x12.09 – DS306 – P110 (11918).xlsx,,Charpy V Transversal - Cuerpo - 10 mm - Temp. Amb.,21250
DS306,P110,11918,P110,4202577-6448632-700,4202577,Charpy,4202577-700-C4,700,55,,,,,,,,,,,,,,,,,,,,,,,80,,,85,,,146,,,154,,-10,https://tenaris.sharepoint.com/sites/IndicadoresMPME-AR/Informes/Curvas de Revenido/DS306/139.70x12.09 – DS306 – P110 (11918).xlsx,,Charpy V Transversal - Cuerpo - 10 mm - Temp. Amb.,21250
DS306,P110,11918,P110,4202577-6448633-700,4202577,Charpy,4202577-700-C3,700,55,,,,,,,,,,,,,,,,,,,,,,,75,,,75,,,120,,,133,,-20,https://tenaris.sharepoint.com/sites/IndicadoresMPME-AR/Informes/Curvas de Revenido/DS306/139.70x12.09 – DS306 – P110 (11918).xlsx,,Charpy V Transversal - Cuerpo - 10 mm - Temp. Amb.,21250
DS306,P110,11918,P110,4202577-6448634-700,4202577,Charpy,4202577-700-C2,700,55,,,,,,,,,,,,,,,,,,,,,,,60,,,65,,,109,,,113,,-30,https://tenaris.sharepoint.com/sites/IndicadoresMPME-AR/Informes/Curvas de Revenido/DS306/139.70x12.09 – DS306 – P110 (11918).xlsx,,Charpy V Transversal - Cuerpo - 10 mm - Temp. Amb.,21250
DS306,P110,11918,P110,4202577-6448635-700,4202577,Charpy,4202577-700-C1,700,55,,,,,,,,,,,,,,,,,,,,,,,45,,,50,,,77,,,86,,-40,https://tenaris.sharepoint.com/sites/IndicadoresMPME-AR/Informes/Curvas de Revenido/DS306/139.70x12.09 – DS306 – P110 (11918).xlsx,,Charpy V Transversal - Cuerpo - 10 mm - Temp. Amb.,21250
DS306,P110,11918,P110,4213223-6461467-690,4213223,Tracción,4213223-690-T1,690,90,,,18.5,,697,696,,758,655,697,,724,795,,,,,,,,,,,,,,,,,,,,,,https://tenaris.sharepoint.com/sites/IndicadoresMPME-AR/Informes/Curvas de Revenido/DS306/139.70x12.09 – DS306 – P110 (11918).xlsx,,Tracción longitudinal redonda - Cuerpo - 8.75 - API - Temp. Amb.,21250
DS306,P110,11918,P110,4213223-6461468-690,4213223,Dureza,4213223-690-D1,690,90,,,,,,,,,,,,,,24,25,24,,23.57,,23.57,,,,,,,,,,,,,,,https://tenaris.sharepoint.com/sites/IndicadoresMPME-AR/Informes/Curvas de Revenido/DS306/139.70x12.09 – DS306 – P110 (11918).xlsx,,Dureza espesor cuerpo - 1 - NO - Temp. Amb.,21250
DS306,P110,11918,P110,4213223-6461470-690,4213223,Charpy,4213223-690-C1,690,90,,,,,,,,,,,,,,,,,,,,,,,100,,,100,,,68,,,68,,0,https://tenaris.sharepoint.com/sites/IndicadoresMPME-AR/Informes/Curvas de Revenido/DS306/139.70x12.09 – DS306 – P110 (11918).xlsx,,Charpy V Transversal - Cuerpo - 5 mm - Temp. Amb.,21250
DS306,P110,11918,P110,4213223-6461471-690,4213223,Charpy,4213223-690-C2,690,90,,,,,,,,,,,,,,,,,,,,,,,100,,,100,,,216,,,220,,0,https://tenaris.sharepoint.com/sites/IndicadoresMPME-AR/Informes/Curvas de Revenido/DS306/139.70x12.09 – DS306 – P110 (11918).xlsx,,Charpy V longitudinal - Cuerpo - 10 mm - Temp. Amb.,21250
DS306,P110,11918,P110,4214855-6465316-700,4214855,Tracción,4214855-700-T1,700,55,,,18,,661,661,,758,655,661,,724,766,,,,,,,,,,,,,,,,,,,,,,https://tenaris.sharepoint.com/sites/IndicadoresMPME-AR/Informes/Curvas de Revenido/DS306/139.70x12.09 – DS306 – P110 (11918).xlsx,,Tracción longitudinal redonda - Cuerpo - 8.75 - API - Temp. Amb.,21250
DS306,P110,11918,P110,4214855-6465317-700,4214855,Dureza,4214855-700-D1,700,55,,,,,,,,,,,,,,22,25,22,,21.83,,21.83,,,,,,,,,,,,,,,https://tenaris.sharepoint.com/sites/IndicadoresMPME-AR/Informes/Curvas de Revenido/DS306/139.70x12.09 – DS306 – P110 (11918).xlsx,,Dureza espesor cuerpo - 1 - NO - Temp. Amb.,21250
DS306,P110,11918,P110,4215568-6472156-700,4215568,Charpy,4215568-700-C5,700,55,,,,,,,,,,,,,,,,,,,,,,,100,,,100,,,118,,,120,,0,https://tenaris.sharepoint.com/sites/IndicadoresMPME-AR/Informes/Curvas de Revenido/DS306/139.70x12.09 – DS306 – P110 (11918).xlsx,,Charpy V Transversal - Cuerpo - 7.5 mm - Temp. Amb.,21250
DS306,P110,11918,P110,4215568-6472157-700,4215568,Charpy,4215568-700-C4,700,55,,,,,,,,,,,,,,,,,,,,,,,95,,,95,,,100,,,106,,-10,https://tenaris.sharepoint.com/sites/IndicadoresMPME-AR/Informes/Curvas de Revenido/DS306/139.70x12.09 – DS306 – P110 (11918).xlsx,,Charpy V Transversal - Cuerpo - 7.5 mm - Temp. Amb.,21250
DS306,P110,11918,P110,4215568-6472158-700,4215568,Charpy,4215568-700-C3,700,55,,,,,,,,,,,,,,,,,,,,,,,85,,,90,,,89,,,94,,-20,https://tenaris.sharepoint.com/sites/IndicadoresMPME-AR/Informes/Curvas de Revenido/DS306/139.70x12.09 – DS306 – P110 (11918).xlsx,,Charpy V Transversal - Cuerpo - 7.5 mm - Temp. Amb.,21250
DS306,P110,11918,P110,4215568-6472159-700,4215568,Charpy,4215568-700-C2,700,55,,,,,,,,,,,,,,,,,,,,,,,75,,,75,,,78,,,83,,-30,https://tenaris.sharepoint.com/sites/IndicadoresMPME-AR/Informes/Curvas de Revenido/DS306/139.70x12.09 – DS306 – P110 (11918).xlsx,,Charpy V Transversal - Cuerpo - 7.5 mm - Temp. Amb.,21250
DS306,P110,11918,P110,4215568-6472160-700,4215568,Charpy,4215568-700-C1,700,55,,,,,,,,,,,,,,,,,,,,,,,60,,,70,,,67,,,79,,-40,https://tenaris.sharepoint.com/sites/IndicadoresMPME-AR/Informes/Curvas de Revenido/DS306/139.70x12.09 – DS306 – P110 (11918).xlsx,,Charpy V Transversal - Cuerpo - 7.5 mm - Temp. Amb.,21250
DS306,P110,11240,P110,4378086-6710430-600,4378086,Tracción,4378086-600-T1,600,25,,13.7,23,,881,883,,965,758,883,,862,959,,,,,,,,,,,,,,,,,,,,,,https://tenaris.sharepoint.com/sites/IndicadoresMPME-AR/Informes/Curvas de Revenido/DS306/127.00x11.10 – DS306 – P110 (11240).xlsx,,Tracción segmento tubular - 25.4 mm - API - Temp. Amb.,26736
DS306,P110,11240,P110,4378086-6710431-600,4378086,Dureza,4378086-600-D1,600,25,,,,,,,,,,,,,,33.3,,31.3,,32,,31.6,,,,,,,,,,,,,,,https://tenaris.sharepoint.com/sites/IndicadoresMPME-AR/Informes/Curvas de Revenido/DS306/127.00x11.10 – DS306 – P110 (11240).xlsx,,Dureza espesor cuerpo - 1 - NO - Temp. Amb.,26736
DS306,P110,11918,P110,4213224-6462615-700,4213224,Tracción,4213224-700-T1,700,90,,,19,,675,675,,758,655,675,,724,779,,,,,,,,,,,,,,,,,,,,,,https://tenaris.sharepoint.com/sites/IndicadoresMPME-AR/Informes/Curvas de Revenido/DS306/139.70x12.09 – DS306 – P110 (11918).xlsx,,Tracción longitudinal redonda - Cuerpo - 8.75 - API - Temp. Amb.,21250
DS306,P110,11918,P110,4213224-6462616-700,4213224,Dureza,4213224-700-D1,700,90,,,,,,,,,,,,,,20.7,25,20.7,,20.57,,20.57,,,,,,,,,,,,,,,https://tenaris.sharepoint.com/sites/IndicadoresMPME-AR/Informes/Curvas de Revenido/DS306/139.70x12.09 – DS306 – P110 (11918).xlsx,,Dureza espesor cuerpo - 1 - NO - Temp. Amb.,21250
DS306,P110,11918,P110,4213224-6462618-700,4213224,Charpy,4213224-700-C1,700,90,,,,,,,,,,,,,,,,,,,,,,,100,,,100,,,65,,,68,,0,https://tenaris.sharepoint.com/sites/IndicadoresMPME-AR/Informes/Curvas de Revenido/DS306/139.70x12.09 – DS306 – P110 (11918).xlsx,,Charpy V Transversal - Cuerpo - 5 mm - Temp. Amb.,21250
DS306,P110,11918,P110,4213224-6462619-700,4213224,Charpy,4213224-700-C2,700,90,,,,,,,,,,,,,,,,,,,,,,,100,,,100,,,183,,,191,,0,https://tenaris.sharepoint.com/sites/IndicadoresMPME-AR/Informes/Curvas de Revenido/DS306/139.70x12.09 – DS306 – P110 (11918).xlsx,,Charpy V longitudinal - Cuerpo - 10 mm - Temp. Amb.,21250
DS306,P110,11240,P110,4378087-6710785-640,4378087,Tracción,4378087-640-T1,640,25,,13.7,26,,816,817,,965,758,817,,862,900,,,,,,,,,,,,,,,,,,,,,,https://tenaris.sharepoint.com/sites/IndicadoresMPME-AR/Informes/Curvas de Revenido/DS306/127.00x11.10 – DS306 – P110 (11240).xlsx,,Tracción segmento tubular - 25.4 mm - API - Temp. Amb.,26736
DS306,P110,11240,P110,4378087-6710786-640,4378087,Dureza,4378087-640-D1,640,25,,,,,,,,,,,,,,29.5,,28.9,,29.2,,29.1,,,,,,,,,,,,,,,https://tenaris.sharepoint.com/sites/IndicadoresMPME-AR/Informes/Curvas de Revenido/DS306/127.00x11.10 – DS306 – P110 (11240).xlsx,,Dureza espesor cuerpo - 1 - NO - Temp. Amb.,26736
DS306,P110,11918,P110,4200036-6444415-710,4200036,Tracción,4200036-710-T1,710,55,,,19,,683,682,,758,655,683,,724,779,,,,,,,,,,,,,,,,,,,,,,https://tenaris.sharepoint.com/sites/IndicadoresMPME-AR/Informes/Curvas de Revenido/DS306/139.70x12.09 – DS306 – P110 (11918).xlsx,,Tracción longitudinal redonda - Cuerpo - 8.75 - API - Temp. Amb.,21250
DS306,P110,11918,P110,4200036-6444416-710,4200036,Dureza,4200036-710-D1,710,55,,,,,,,,,,,,,,21.4,25,21.4,,21.23,,21.23,,,,,,,,,,,,,,,https://tenaris.sharepoint.com/sites/IndicadoresMPME-AR/Informes/Curvas de Revenido/DS306/139.70x12.09 – DS306 – P110 (11918).xlsx,,Dureza espesor cuerpo - 1 - NO - Temp. Amb.,21250
DS306,P110,11918,P110,4200036-6444418-710,4200036,Charpy,4200036-710-C1,710,55,,,,,,,,,,,,,,,,,,,,,,,100,,,100,,,70,,,74,,0,https://tenaris.sharepoint.com/sites/IndicadoresMPME-AR/Informes/Curvas de Revenido/DS306/139.70x12.09 – DS306 – P110 (11918).xlsx,,Charpy V Transversal - Cuerpo - 5 mm - Temp. Amb.,21250
DS306,P110,11918,P110,4200036-6444419-710,4200036,Charpy,4200036-710-C2,710,55,,,,,,,,,,,,,,,,,,,,,,,100,,,100,,,197,,,209,,0,https://tenaris.sharepoint.com/sites/IndicadoresMPME-AR/Informes/Curvas de Revenido/DS306/139.70x12.09 – DS306 – P110 (11918).xlsx,,Charpy V longitudinal - Cuerpo - 10 mm - Temp. Amb.,21250
DS306,P110,11240,P110,4378090-6710762-680,4378090,Tracción,4378090-680-T1,680,25,,13.7,29.5,,718,719,,965,758,718,,862,814,,,,,,,,,,,,,,,,,,,,,,https://tenaris.sharepoint.com/sites/IndicadoresMPME-AR/Informes/Curvas de Revenido/DS306/127.00x11.10 – DS306 – P110 (11240).xlsx,,Tracción segmento tubular - 25.4 mm - API - Temp. Amb.,26736
DS306,P110,11240,P110,4378090-6710763-680,4378090,Dureza,4378090-680-D1,680,25,,,,,,,,,,,,,,25.5,,24.4,,24.9,,24.7,,,,,,,,,,,,,,,https://tenaris.sharepoint.com/sites/IndicadoresMPME-AR/Informes/Curvas de Revenido/DS306/127.00x11.10 – DS306 – P110 (11240).xlsx,,Dureza espesor cuerpo - 1 - NO - Temp. Amb.,26736
DS308,T95,85162,T95,4280692-6561251-675,4280692,Tracción,4280692-675-T1,675,40,,,18,,761,762,,758,655,761,,724,869,,,,,,,,,,,,,,,,,,,,,,https://tenaris.sharepoint.com/sites/IndicadoresMPME-AR/Informes/Curvas de Revenido/DS308/244.48x13.84 – DS308 – T95 (85162).xlsx,,Tracción longitudinal redonda - Cuerpo - 8.75 - API - Temp. Amb.,56961
DS308,T95,85162,T95,4280692-6561252-675,4280692,Dureza,4280692-675-D1,675,40,,,,,,,,,,,,,,27.2,25,23.6,,26.87,25,24.37,,,,,,,,,,,,,,,https://tenaris.sharepoint.com/sites/IndicadoresMPME-AR/Informes/Curvas de Revenido/DS308/244.48x13.84 – DS308 – T95 (85162).xlsx,,Dureza espesor cuerpo - 1 - NO - Temp. Amb.,56961
DS308,T95,85162,T95,4280692-6561254-675,4280692,Charpy,4280692-675-C1,675,40,,,,,,,,,,,,,,,,,,,,,,,100,75,,100,,,138,,,140,20,0,https://tenaris.sharepoint.com/sites/IndicadoresMPME-AR/Informes/Curvas de Revenido/DS308/244.48x13.84 – DS308 – T95 (85162).xlsx,,Charpy V Transversal - Cuerpo - 10 mm - Temp. Amb.,56961
DS308,T95,85162,T95,4251927-6522203-680,4251927,Tracción,4251927-680-T1,680,40,,,17.5,,754,753,,758,655,754,,724,865,,,,,,,,,,,,,,,,,,,,,,https://tenaris.sharepoint.com/sites/IndicadoresMPME-AR/Informes/Curvas de Revenido/DS308/244.48x13.84 – DS308 – T95 (85162).xlsx,,Tracción longitudinal redonda - Cuerpo - 8.75 - API - Temp. Amb.,56961
DS308,T95,85162,T95,4251927-6522204-680,4251927,Dureza,4251927-680-D1,680,40,,,,,,,,,,,,,,27.1,25,25.1,,26.9,25,25.43,,,,,,,,,,,,,,,https://tenaris.sharepoint.com/sites/IndicadoresMPME-AR/Informes/Curvas de Revenido/DS308/244.48x13.84 – DS308 – T95 (85162).xlsx,,Dureza espesor cuerpo - 1 - NO - Temp. Amb.,56961
DS308,T95,85162,T95,4251927-6522206-680,4251927,Charpy,4251927-680-C1,680,40,,,,,,,,,,,,,,,,,,,,,,,100,75,,100,,,146,,,147,20,0,https://tenaris.sharepoint.com/sites/IndicadoresMPME-AR/Informes/Curvas de Revenido/DS308/244.48x13.84 – DS308 – T95 (85162).xlsx,,Charpy V Transversal - Cuerpo - 10 mm - Temp. Amb.,56961
DS308,TN 95HS,84747,T95,4362444-6689399-680,4362444,Tracción,4362444-680-T2,680,40,,,20,,730,,,758,655,,,724,839,,,,,,,,,,,,,,,,,,,,,,https://tenaris.sharepoint.com/sites/IndicadoresMPME-AR/Informes/Curvas de Revenido/DS308/244.48 x 13.84 – DS308 – TN 95HS (84747).xlsx,,Tracción longitudinal redonda - Cuerpo - 8.75 - API - Temp. Amb.,59820
DS308,TN 95HS,84747,T95,4362444-6689400-680,4362444,Dureza,4362444-680-D1,680,40,,,,,,,,,,,,,,26.3,25,24.3,,25.7,,24.6,,,,,,,,,,,,,,,https://tenaris.sharepoint.com/sites/IndicadoresMPME-AR/Informes/Curvas de Revenido/DS308/244.48 x 13.84 – DS308 – TN 95HS (84747).xlsx,,Dureza espesor cuerpo - 1 - NO - Temp. Amb.,59820
DS308,TN 95HS,84747,T95,4362444-6689402-680,4362444,Charpy,4362444-680-C1,680,40,,,,,,,,,,,,,,,,,,,,,,,100,,,100,,,173,19,,175,,0,https://tenaris.sharepoint.com/sites/IndicadoresMPME-AR/Informes/Curvas de Revenido/DS308/244.48 x 13.84 – DS308 – TN 95HS (84747).xlsx,,Charpy V Transversal - Cuerpo - 10 mm - Temp. Amb.,59820
DS308,TN 95HS,84747,T95,4362444-6693913-680,4362444,Tracción,4362444-680-T1,680,40,,,32.5,,702,,,758,655,,,724,809,,,,,,,,,,,,,,,,,,,,,,https://tenaris.sharepoint.com/sites/IndicadoresMPME-AR/Informes/Curvas de Revenido/DS308/244.48 x 13.84 – DS308 – TN 95HS (84747).xlsx,,Tracción segmento tubular - 38 mm - API - Temp. Amb.,59820
DS308,TN 95HS,84747,T95,4362444-6694676-680,4362444,Dureza,4362444-680-D2,680,40,,,,,,,,,,,,,,25.8,25,24.1,,25.7,,24.2,,,,,,,,,,,,,,,https://tenaris.sharepoint.com/sites/IndicadoresMPME-AR/Informes/Curvas de Revenido/DS308/244.48 x 13.84 – DS308 – TN 95HS (84747).xlsx,,Dureza espesor cuerpo - 1 - NO - Temp. Amb.,59820
DS308,T95,85162,T95,4251928-6522199-685,4251928,Tracción,4251928-685-T1,685,40,,,17.5,,739,738,,758,655,738,,724,851,,,,,,,,,,,,,,,,,,,,,,https://tenaris.sharepoint.com/sites/IndicadoresMPME-AR/Informes/Curvas de Revenido/DS308/244.48x13.84 – DS308 – T95 (85162).xlsx,,Tracción longitudinal redonda - Cuerpo - 8.75 - API - Temp. Amb.,56961
DS308,T95,85162,T95,4251928-6522200-685,4251928,Dureza,4251928-685-D1,685,40,,,,,,,,,,,,,,25.4,25,24.3,,25.27,25,24.37,,,,,,,,,,,,,,,https://tenaris.sharepoint.com/sites/IndicadoresMPME-AR/Informes/Curvas de Revenido/DS308/244.48x13.84 – DS308 – T95 (85162).xlsx,,Dureza espesor cuerpo - 1 - NO - Temp. Amb.,56961
DS308,T95,85162,T95,4251928-6522202-685,4251928,Charpy,4251928-685-C1,685,40,,,,,,,,,,,,,,,,,,,,,,,100,75,,100,,,152,,,153,20,0,https://tenaris.sharepoint.com/sites/IndicadoresMPME-AR/Informes/Curvas de Revenido/DS308/244.48x13.84 – DS308 – T95 (85162).xlsx,,Charpy V Transversal - Cuerpo - 10 mm - Temp. Amb.,56961
DS308,TN 95HS,84747,T95,4362448-6689417-685,4362448,Dureza,4362448-685-D1,685,40,,,,,,,,,,,,,,25,25,23,,24.9,,23.1,,,,,,,,,,,,,,,https://tenaris.sharepoint.com/sites/IndicadoresMPME-AR/Informes/Curvas de Revenido/DS308/244.48 x 13.84 – DS308 – TN 95HS (84747).xlsx,,Dureza espesor cuerpo - 1 - NO - Temp. Amb.,59820
DS308,TN 95HS,84747,T95,4362448-6689419-685,4362448,Charpy,4362448-685-C1,685,40,,,,,,,,,,,,,,,,,,,,,,,100,,,100,,,173,19,,180,,0,https://tenaris.sharepoint.com/sites/IndicadoresMPME-AR/Informes/Curvas de Revenido/DS308/244.48 x 13.84 – DS308 – TN 95HS (84747).xlsx,,Charpy V Transversal - Cuerpo - 10 mm - Temp. Amb.,59820
DS308,TN 95HS,84747,T95,4362448--685,4362448,Tracción,4362448-685-T2,685,40,,,,,,,,,,,,,,,,,,,,,,,,,,,,,,,,,,,https://tenaris.sharepoint.com/sites/IndicadoresMPME-AR/Informes/Curvas de Revenido/DS308/244.48 x 13.84 – DS308 – TN 95HS (84747).xlsx,,,
DS308,T95,85162,T95,4278926-6559958-590,4278926,Tracción,4278926-590-T1,590,15,,,28.5,,918,948,,965,758,953,,862,1034,,,,,,,,,,,,,,,,,,,,,,https://tenaris.sharepoint.com/sites/IndicadoresMPME-AR/Informes/Curvas de Revenido/DS308/244.48x13.84 – DS308 – T95 (85162).xlsx,,Tracción segmento tubular - 38 mm - API - Temp. Amb.,56961
DS308,T95,85162,T95,4278926-6559959-590,4278926,Dureza,4278926-590-D1,590,15,,,,,,,,,,,,,,34.7,,32.7,,34.37,,32.83,,,,,,,,,,,,,,,https://tenaris.sharepoint.com/sites/IndicadoresMPME-AR/Informes/Curvas de Revenido/DS308/244.48x13.84 – DS308 – T95 (85162).xlsx,,Dureza espesor cuerpo - 1 - NO - Temp. Amb.,56961
DS308,T95,85162,T95,4278926-6559961-590,4278926,Charpy,4278926-590-C1,590,15,,,,,,,,,,,,,,,,,,,,,,,80,,,80,,,77,,,80,,0,https://tenaris.sharepoint.com/sites/IndicadoresMPME-AR/Informes/Curvas de Revenido/DS308/244.48x13.84 – DS308 – T95 (85162).xlsx,,Charpy V Transversal - Cuerpo - 10 mm - Temp. Amb.,56961
DS308,T95,85162,T95,4263762-6536206-600,4263762,Tracción,4263762-600-T1,600,15,,,15,,885,949,,965,758,947,,862,1040,,,,,,,,,,,,,,,,,,,,,,https://tenaris.sharepoint.com/sites/IndicadoresMPME-AR/Informes/Curvas de Revenido/DS308/244.48x13.84 – DS308 – T95 (85162).xlsx,,Tracción longitudinal redonda - Cuerpo - 8.75 - API - Temp. Amb.,56961
DS308,T95,85162,T95,4263762-6536207-600,4263762,Dureza,4263762-600-D1,600,15,,,,,,,,,,,,,,35,,32.5,,34.87,,33.43,,,,,,,,,,,,,,,https://tenaris.sharepoint.com/sites/IndicadoresMPME-AR/Informes/Curvas de Revenido/DS308/244.48x13.84 – DS308 – T95 (85162).xlsx,,Dureza espesor cuerpo - 1 - NO - Temp. Amb.,56961
DS308,T95,85162,T95,4263762-6536209-600,4263762,Charpy,4263762-600-C1,600,15,,,,,,,,,,,,,,,,,,,,,,,80,75,,85,,,82,,,84,,0,https://tenaris.sharepoint.com/sites/IndicadoresMPME-AR/Informes/Curvas de Revenido/DS308/244.48x13.84 – DS308 – T95 (85162).xlsx,,Charpy V Transversal - Cuerpo - 10 mm - Temp. Amb.,56961
DS308,T95,85162,T95,4263762-6538470-600,4263762,Tracción,4263762-600-T2,600,15,,,26.5,,903,923,,965,758,924,,862,1004,,,,,,,,,,,,,,,,,,,,,,https://tenaris.sharepoint.com/sites/IndicadoresMPME-AR/Informes/Curvas de Revenido/DS308/244.48x13.84 – DS308 – T95 (85162).xlsx,,Tracción segmento tubular - 38 mm - API - Temp. Amb.,56961
DS308,T95,85162,T95,4263763-6536353-610,4263763,Tracción,4263763-610-T1,610,15,,,15,,925,922,,965,758,924,,862,1016,,,,,,,,,,,,,,,,,,,,,,https://tenaris.sharepoint.com/sites/IndicadoresMPME-AR/Informes/Curvas de Revenido/DS308/244.48x13.84 – DS308 – T95 (85162).xlsx,,Tracción longitudinal redonda - Cuerpo - 8.75 - API - Temp. Amb.,56961
DS308,T95,85162,T95,4263763-6536354-610,4263763,Dureza,4263763-610-D1,610,15,,,,,,,,,,,,,,35.2,,31.8,,35,,32.63,,,,,,,,,,,,,,,https://tenaris.sharepoint.com/sites/IndicadoresMPME-AR/Informes/Curvas de Revenido/DS308/244.48x13.84 – DS308 – T95 (85162).xlsx,,Dureza espesor cuerpo - 1 - NO - Temp. Amb.,56961
DS308,T95,85162,T95,4263763-6536356-610,4263763,Charpy,4263763-610-C1,610,15,,,,,,,,,,,,,,,,,,,,,,,90,75,,90,,,88,,,91,,0,https://tenaris.sharepoint.com/sites/IndicadoresMPME-AR/Informes/Curvas de Revenido/DS308/244.48x13.84 – DS308 – T95 (85162).xlsx,,Charpy V Transversal - Cuerpo - 10 mm - Temp. Amb.,56961
DS308,T95,85162,T95,4263763-6538478-610,4263763,Tracción,4263763-610-T2,610,15,,,33,,883,909,,965,758,910,,862,987,,,,,,,,,,,,,,,,,,,,,,https://tenaris.sharepoint.com/sites/IndicadoresMPME-AR/Informes/Curvas de Revenido/DS308/244.48x13.84 – DS308 – T95 (85162).xlsx,,Tracción segmento tubular - 38 mm - API - Temp. Amb.,56961
DS308,T95,85162,T95,4251929-6524463-690,4251929,Tracción,4251929-690-T1,690,40,,,17,,709,709,,758,655,709,,724,824,,,,,,,,,,,,,,,,,,,,,,https://tenaris.sharepoint.com/sites/IndicadoresMPME-AR/Informes/Curvas de Revenido/DS308/244.48x13.84 – DS308 – T95 (85162).xlsx,,Tracción longitudinal redonda - Cuerpo - 8.75 - API - Temp. Amb.,56961
DS308,T95,85162,T95,4251929-6524464-690,4251929,Dureza,4251929-690-D1,690,40,,,,,,,,,,,,,,25.4,25,24.5,,25.2,25,24.57,,,,,,,,,,,,,,,https://tenaris.sharepoint.com/sites/IndicadoresMPME-AR/Informes/Curvas de Revenido/DS308/244.48x13.84 – DS308 – T95 (85162).xlsx,,Dureza espesor cuerpo - 1 - NO - Temp. Amb.,56961
DS308,T95,85162,T95,4251929-6524466-690,4251929,Charpy,4251929-690-C1,690,40,,,,,,,,,,,,,,,,,,,,,,,100,75,,100,,,142,,,146,20,0,https://tenaris.sharepoint.com/sites/IndicadoresMPME-AR/Informes/Curvas de Revenido/DS308/244.48x13.84 – DS308 – T95 (85162).xlsx,,Charpy V Transversal - Cuerpo - 10 mm - Temp. Amb.,56961
DS308,TN 95HS,84747,T95,4362446-6689403-690,4362446,Tracción,4362446-690-T2,690,40,,,17,,745,,,758,655,,,724,846,,,,,,,,,,,,,,,,,,,,,,https://tenaris.sharepoint.com/sites/IndicadoresMPME-AR/Informes/Curvas de Revenido/DS308/244.48 x 13.84 – DS308 – TN 95HS (84747).xlsx,,Tracción longitudinal redonda - Cuerpo - 8.75 - API - Temp. Amb.,59820
DS308,TN 95HS,84747,T95,4362446-6689404-690,4362446,Dureza,4362446-690-D1,690,40,,,,,,,,,,,,,,25.1,25,23,,24.9,,23.8,,,,,,,,,,,,,,,https://tenaris.sharepoint.com/sites/IndicadoresMPME-AR/Informes/Curvas de Revenido/DS308/244.48 x 13.84 – DS308 – TN 95HS (84747).xlsx,,Dureza espesor cuerpo - 1 - NO - Temp. Amb.,59820
DS308,TN 95HS,84747,T95,4362446-6689406-690,4362446,Charpy,4362446-690-C1,690,40,,,,,,,,,,,,,,,,,,,,,,,100,,,100,,,181,19,,184,,0,https://tenaris.sharepoint.com/sites/IndicadoresMPME-AR/Informes/Curvas de Revenido/DS308/244.48 x 13.84 – DS308 – TN 95HS (84747).xlsx,,Charpy V Transversal - Cuerpo - 10 mm - Temp. Amb.,59820
DS308,TN 95HS,84747,T95,4362446-6693914-690,4362446,Tracción,4362446-690-T1,690,40,,,34,,678,,,758,655,,,724,790,,,,,,,,,,,,,,,,,,,,,,https://tenaris.sharepoint.com/sites/IndicadoresMPME-AR/Informes/Curvas de Revenido/DS308/244.48 x 13.84 – DS308 – TN 95HS (84747).xlsx,,Tracción segmento tubular - 38 mm - API - Temp. Amb.,59820
DS308,TN 95HS,84747,T95,4362446-6694677-690,4362446,Dureza,4362446-690-D2,690,40,,,,,,,,,,,,,,25.6,25,24.3,,25,,24.6,,,,,,,,,,,,,,,https://tenaris.sharepoint.com/sites/IndicadoresMPME-AR/Informes/Curvas de Revenido/DS308/244.48 x 13.84 – DS308 – TN 95HS (84747).xlsx,,Dureza espesor cuerpo - 1 - NO - Temp. Amb.,59820
DS308,T95,85162,T95,4263764-6536199-620,4263764,Tracción,4263764-620-T1,620,15,,,14.5,,917,917,,965,758,919,,862,1009,,,,,,,,,,,,,,,,,,,,,,https://tenaris.sharepoint.com/sites/IndicadoresMPME-AR/Informes/Curvas de Revenido/DS308/244.48x13.84 – DS308 – T95 (85162).xlsx,,Tracción longitudinal redonda - Cuerpo - 8.75 - API - Temp. Amb.,56961
DS308,T95,85162,T95,4263764-6536200-620,4263764,Dureza,4263764-620-D1,620,15,,,,,,,,,,,,,,32.7,,31.4,,32.53,,31.73,,,,,,,,,,,,,,,https://tenaris.sharepoint.com/sites/IndicadoresMPME-AR/Informes/Curvas de Revenido/DS308/244.48x13.84 – DS308 – T95 (85162).xlsx,,Dureza espesor cuerpo - 1 - NO - Temp. Amb.,56961
DS308,T95,85162,T95,4263764-6536202-620,4263764,Charpy,4263764-620-C1,620,15,,,,,,,,,,,,,,,,,,,,,,,95,75,,95,,,104,,,105,,0,https://tenaris.sharepoint.com/sites/IndicadoresMPME-AR/Informes/Curvas de Revenido/DS308/244.48x13.84 – DS308 – T95 (85162).xlsx,,Charpy V Transversal - Cuerpo - 10 mm - Temp. Amb.,56961
DS308,T95,85162,T95,4263764-6538464-620,4263764,Tracción,4263764-620-T2,620,15,,,27.5,,865,881,,965,758,882,,862,962,,,,,,,,,,,,,,,,,,,,,,https://tenaris.sharepoint.com/sites/IndicadoresMPME-AR/Informes/Curvas de Revenido/DS308/244.48x13.84 – DS308 – T95 (85162).xlsx,,Tracción segmento tubular - 38 mm - API - Temp. Amb.,56961
DS308,T95,85162,T95,4254897-6524477-695,4254897,Tracción,4254897-695-T1,695,40,,,16,,682,688,,758,655,682,,724,806,,,,,,,,,,,,,,,,,,,,,,https://tenaris.sharepoint.com/sites/IndicadoresMPME-AR/Informes/Curvas de Revenido/DS308/244.48x13.84 – DS308 – T95 (85162).xlsx,,Tracción longitudinal redonda - Cuerpo - 8.75 - API - Temp. Amb.,56961
DS308,T95,85162,T95,4254897-6524478-695,4254897,Dureza,4254897-695-D1,695,40,,,,,,,,,,,,,,25.2,25,23.8,,25,25,23.93,,,,,,,,,,,,,,,https://tenaris.sharepoint.com/sites/IndicadoresMPME-AR/Informes/Curvas de Revenido/DS308/244.48x13.84 – DS308 – T95 (85162).xlsx,,Dureza espesor cuerpo - 1 - NO - Temp. Amb.,56961
DS308,T95,85162,T95,4254897-6524480-695,4254897,Charpy,4254897-695-C1,695,40,,,,,,,,,,,,,,,,,,,,,,,100,75,,100,,,148,,,149,20,0,https://tenaris.sharepoint.com/sites/IndicadoresMPME-AR/Informes/Curvas de Revenido/DS308/244.48x13.84 – DS308 – T95 (85162).xlsx,,Charpy V Transversal - Cuerpo - 10 mm - Temp. Amb.,56961
DS308,TN 95HS,84747,T95,4362449-6689423-695,4362449,Tracción,4362449-695-T2,695,40,,,20,,689,,,758,655,,,724,801,,,,,,,,,,,,,,,,,,,,,,https://tenaris.sharepoint.com/sites/IndicadoresMPME-AR/Informes/Curvas de Revenido/DS308/244.48 x 13.84 – DS308 – TN 95HS (84747).xlsx,,Tracción longitudinal redonda - Cuerpo - 8.75 - API - Temp. Amb.,59820
DS308,TN 95HS,84747,T95,4362449-6689424-695,4362449,Dureza,4362449-695-D1,695,40,,,,,,,,,,,,,,23.7,25,21.4,,23.2,,22,,,,,,,,,,,,,,,https://tenaris.sharepoint.com/sites/IndicadoresMPME-AR/Informes/Curvas de Revenido/DS308/244.48 x 13.84 – DS308 – TN 95HS (84747).xlsx,,Dureza espesor cuerpo - 1 - NO - Temp. Amb.,59820
DS308,TN 95HS,84747,T95,4362449-6689426-695,4362449,Charpy,4362449-695-C1,695,40,,,,,,,,,,,,,,,,,,,,,,,100,,,100,,,184,19,,189,,0,https://tenaris.sharepoint.com/sites/IndicadoresMPME-AR/Informes/Curvas de Revenido/DS308/244.48 x 13.84 – DS308 – TN 95HS (84747).xlsx,,Charpy V Transversal - Cuerpo - 10 mm - Temp. Amb.,59820
DS308,TN 95HS,84747,T95,4362449-6693916-695,4362449,Tracción,4362449-695-T1,695,40,,,35.5,,651,,,758,655,,,724,768,,,,,,,,,,,,,,,,,,,,,,https://tenaris.sharepoint.com/sites/IndicadoresMPME-AR/Informes/Curvas de Revenido/DS308/244.48 x 13.84 – DS308 – TN 95HS (84747).xlsx,,Tracción segmento tubular - 38 mm - API - Temp. Amb.,59820
DS308,T95,85162,T95,4278927-6559970-630,4278927,Tracción,4278927-630-T1,630,15,,,27.5,,851,857,,965,758,857,,862,938,,,,,,,,,,,,,,,,,,,,,,https://tenaris.sharepoint.com/sites/IndicadoresMPME-AR/Informes/Curvas de Revenido/DS308/244.48x13.84 – DS308 – T95 (85162).xlsx,,Tracción segmento tubular - 38 mm - API - Temp. Amb.,56961
DS308,T95,85162,T95,4278927-6559971-630,4278927,Dureza,4278927-630-D1,630,15,,,,,,,,,,,,,,31.9,,29.6,,31.7,,30.17,,,,,,,,,,,,,,,https://tenaris.sharepoint.com/sites/IndicadoresMPME-AR/Informes/Curvas de Revenido/DS308/244.48x13.84 – DS308 – T95 (85162).xlsx,,Dureza espesor cuerpo - 1 - NO - Temp. Amb.,56961
DS308,T95,85162,T95,4278927-6559973-630,4278927,Charpy,4278927-630-C1,630,15,,,,,,,,,,,,,,,,,,,,,,,100,,,100,,,105,,,106,,0,https://tenaris.sharepoint.com/sites/IndicadoresMPME-AR/Informes/Curvas de Revenido/DS308/244.48x13.84 – DS308 – T95 (85162).xlsx,,Charpy V Transversal - Cuerpo - 10 mm - Temp. Amb.,56961
DS308,T95,85162,T95,4256270-6528249-700,4256270,Tracción,4256270-700-T1,700,40,,,19.5,,670,670,,758,655,670,,724,789,,,,,,,,,,,,,,,,,,,,,,https://tenaris.sharepoint.com/sites/IndicadoresMPME-AR/Informes/Curvas de Revenido/DS308/244.48x13.84 – DS308 – T95 (85162).xlsx,,Tracción longitudinal redonda - Cuerpo - 8.75 - API - Temp. Amb.,56961
DS308,T95,85162,T95,4256270-6528250-700,4256270,Dureza,4256270-700-D1,700,40,,,,,,,,,,,,,,24.5,25,20.5,,23.97,25,22.5,,,,,,,,,,,,,,,https://tenaris.sharepoint.com/sites/IndicadoresMPME-AR/Informes/Curvas de Revenido/DS308/244.48x13.84 – DS308 – T95 (85162).xlsx,,Dureza espesor cuerpo - 1 - NO - Temp. Amb.,56961
DS308,T95,85162,T95,4256270-6528252-700,4256270,Charpy,4256270-700-C1,700,40,,,,,,,,,,,,,,,,,,,,,,,100,75,,100,,,157,,,160,20,0,https://tenaris.sharepoint.com/sites/IndicadoresMPME-AR/Informes/Curvas de Revenido/DS308/244.48x13.84 – DS308 – T95 (85162).xlsx,,Charpy V Transversal - Cuerpo - 10 mm - Temp. Amb.,56961
DS308,TN 95HS,84747,T95,4362450-6689434-700,4362450,Tracción,4362450-700-T2,700,40,,,19,,701,,,758,655,,,724,810,,,,,,,,,,,,,,,,,,,,,,https://tenaris.sharepoint.com/sites/IndicadoresMPME-AR/Informes/Curvas de Revenido/DS308/244.48 x 13.84 – DS308 – TN 95HS (84747).xlsx,,Tracción longitudinal redonda - Cuerpo - 8.75 - API - Temp. Amb.,59820
DS308,TN 95HS,84747,T95,4362450-6689435-700,4362450,Dureza,4362450-700-D1,700,40,,,,,,,,,,,,,,23.6,25,22.4,,23.5,,22.6,,,,,,,,,,,,,,,https://tenaris.sharepoint.com/sites/IndicadoresMPME-AR/Informes/Curvas de Revenido/DS308/244.48 x 13.84 – DS308 – TN 95HS (84747).xlsx,,Dureza espesor cuerpo - 1 - NO - Temp. Amb.,59820
DS308,TN 95HS,84747,T95,4362450-6689437-700,4362450,Charpy,4362450-700-C1,700,40,,,,,,,,,,,,,,,,,,,,,,,100,,,100,,,188,19,,190,,0,https://tenaris.sharepoint.com/sites/IndicadoresMPME-AR/Informes/Curvas de Revenido/DS308/244.48 x 13.84 – DS308 – TN 95HS (84747).xlsx,,Charpy V Transversal - Cuerpo - 10 mm - Temp. Amb.,59820
DS308,TN 95HS,84747,T95,4362450-6693917-700,4362450,Tracción,4362450-700-T1,700,40,,,33,,645,,,758,655,,,724,759,,,,,,,,,,,,,,,,,,,,,,https://tenaris.sharepoint.com/sites/IndicadoresMPME-AR/Informes/Curvas de Revenido/DS308/244.48 x 13.84 – DS308 – TN 95HS (84747).xlsx,,Tracción segmento tubular - 38 mm - API - Temp. Amb.,59820
DS308,T95,85162,T95,4278928-6559657-640,4278928,Tracción,4278928-640-T1,640,15,,,29,,805,810,,965,758,810,,862,902,,,,,,,,,,,,,,,,,,,,,,https://tenaris.sharepoint.com/sites/IndicadoresMPME-AR/Informes/Curvas de Revenido/DS308/244.48x13.84 – DS308 – T95 (85162).xlsx,,Tracción segmento tubular - 38 mm - API - Temp. Amb.,56961
DS308,T95,85162,T95,4278928-6559658-640,4278928,Dureza,4278928-640-D1,640,15,,,,,,,,,,,,,,30.9,,29.7,,30.8,,29.83,,,,,,,,,,,,,,,https://tenaris.sharepoint.com/sites/IndicadoresMPME-AR/Informes/Curvas de Revenido/DS308/244.48x13.84 – DS308 – T95 (85162).xlsx,,Dureza espesor cuerpo - 1 - NO - Temp. Amb.,56961
DS308,T95,85162,T95,4278928-6559660-640,4278928,Charpy,4278928-640-C1,640,15,,,,,,,,,,,,,,,,,,,,,,,100,,,100,,,116,,,117,,0,https://tenaris.sharepoint.com/sites/IndicadoresMPME-AR/Informes/Curvas de Revenido/DS308/244.48x13.84 – DS308 – T95 (85162).xlsx,,Charpy V Transversal - Cuerpo - 10 mm - Temp. Amb.,56961
DS308,T95,85162,T95,4280696-6561281-705,4280696,Tracción,4280696-705-T1,705,40,,,19.5,,663,662,,758,655,662,,724,782,,,,,,,,,,,,,,,,,,,,,,https://tenaris.sharepoint.com/sites/IndicadoresMPME-AR/Informes/Curvas de Revenido/DS308/244.48x13.84 – DS308 – T95 (85162).xlsx,,Tracción longitudinal redonda - Cuerpo - 8.75 - API - Temp. Amb.,56961
DS308,T95,85162,T95,4280696-6561282-705,4280696,Dureza,4280696-705-D1,705,40,,,,,,,,,,,,,,23.8,25,21.8,,23.43,25,21.87,,,,,,,,,,,,,,,https://tenaris.sharepoint.com/sites/IndicadoresMPME-AR/Informes/Curvas de Revenido/DS308/244.48x13.84 – DS308 – T95 (85162).xlsx,,Dureza espesor cuerpo - 1 - NO - Temp. Amb.,56961
DS308,T95,85162,T95,4280696-6561284-705,4280696,Charpy,4280696-705-C1,705,40,,,,,,,,,,,,,,,,,,,,,,,90,75,,95,,,138,,,145,20,0,https://tenaris.sharepoint.com/sites/IndicadoresMPME-AR/Informes/Curvas de Revenido/DS308/244.48x13.84 – DS308 – T95 (85162).xlsx,,Charpy V Transversal - Cuerpo - 10 mm - Temp. Amb.,56961
DS308,T95,85162,T95,4278929-6559674-650,4278929,Tracción,4278929-650-T1,650,15,,,30.5,,817,818,,965,758,817,,862,904,,,,,,,,,,,,,,,,,,,,,,https://tenaris.sharepoint.com/sites/IndicadoresMPME-AR/Informes/Curvas de Revenido/DS308/244.48x13.84 – DS308 – T95 (85162).xlsx,,Tracción segmento tubular - 38 mm - API - Temp. Amb.,56961
DS308,T95,85162,T95,4278929-6559675-650,4278929,Dureza,4278929-650-D1,650,15,,,,,,,,,,,,,,30.7,,26.1,,30.4,,27.83,,,,,,,,,,,,,,,https://tenaris.sharepoint.com/sites/IndicadoresMPME-AR/Informes/Curvas de Revenido/DS308/244.48x13.84 – DS308 – T95 (85162).xlsx,,Dureza espesor cuerpo - 1 - NO - Temp. Amb.,56961
DS308,T95,85162,T95,4278929-6559677-650,4278929,Charpy,4278929-650-C1,650,15,,,,,,,,,,,,,,,,,,,,,,,100,,,100,,,118,,,119,,0,https://tenaris.sharepoint.com/sites/IndicadoresMPME-AR/Informes/Curvas de Revenido/DS308/244.48x13.84 – DS308 – T95 (85162).xlsx,,Charpy V Transversal - Cuerpo - 10 mm - Temp. Amb.,56961
DS308,T95,85162,T95,4278931-6559482-660,4278931,Tracción,4278931-660-T1,660,15,,,31,,779,780,,965,758,780,,862,874,,,,,,,,,,,,,,,,,,,,,,https://tenaris.sharepoint.com/sites/IndicadoresMPME-AR/Informes/Curvas de Revenido/DS308/244.48x13.84 – DS308 – T95 (85162).xlsx,,Tracción segmento tubular - 38 mm - API - Temp. Amb.,56961
DS308,T95,85162,T95,4278931-6559483-660,4278931,Dureza,4278931-660-D1,660,15,,,,,,,,,,,,,,29.7,,28.3,,29.5,,28.6,,,,,,,,,,,,,,,https://tenaris.sharepoint.com/sites/IndicadoresMPME-AR/Informes/Curvas de Revenido/DS308/244.48x13.84 – DS308 – T95 (85162).xlsx,,Dureza espesor cuerpo - 1 - NO - Temp. Amb.,56961
DS308,T95,85162,T95,4278931-6559485-660,4278931,Charpy,4278931-660-C1,660,15,,,,,,,,,,,,,,,,,,,,,,,100,,,100,,,125,,,131,,0,https://tenaris.sharepoint.com/sites/IndicadoresMPME-AR/Informes/Curvas de Revenido/DS308/244.48x13.84 – DS308 – T95 (85162).xlsx,,Charpy V Transversal - Cuerpo - 10 mm - Temp. Amb.,56961
DS423,X60Q-L415Q,71007,X60,4302016-6595212-630,4302016,Tracción,4302016-630-T1,630,22,,24,37,,503,,,565,415,,760,520,598,,,,,,,,,,,,,,,,,,,,,,https://tenaris.sharepoint.com/sites/IndicadoresMPME-AR/Informes/Curvas de Revenido/DS423/219.10 x 12.70 – DS423 – X60Q-L415Q (71007).xlsx,,Tracción segmento tubular - 38 mm - API - Temp. Amb.,53446
DS423,X60Q-L415Q,71007,X60,4302016-6595215-630,4302016,Charpy,4302016-630-C1,630,22,,,,,,,,,,,,,,,,,,,,,,,100,75,,100,85,,282,41,,297,54,-15,https://tenaris.sharepoint.com/sites/IndicadoresMPME-AR/Informes/Curvas de Revenido/DS423/219.10 x 12.70 – DS423 – X60Q-L415Q (71007).xlsx,,Charpy V Transversal - Cuerpo - 10 mm - Temp. Amb.,53446
DS423,X60Q-L415Q,71008,X60,4302310-6595540-630,4302310,Tracción,4302310-630-T1,630,22,,24,39,,509,,,565,415,,760,520,606,,,,,,,,,,,,,,,,,,,,,,https://tenaris.sharepoint.com/sites/IndicadoresMPME-AR/Informes/Curvas de Revenido/DS423/219.10 x 14.27 – DS423 – X60Q-L415Q (71008).xlsx,,Tracción segmento tubular - 38 mm - API - Temp. Amb.,53446
DS423,X60Q-L415Q,71008,X60,4302310-6595543-630,4302310,Charpy,4302310-630-C1,630,22,,,,,,,,,,,,,,,,,,,,,,,100,75,,100,85,,285,41,,293,54,-15,https://tenaris.sharepoint.com/sites/IndicadoresMPME-AR/Informes/Curvas de Revenido/DS423/219.10 x 14.27 – DS423 – X60Q-L415Q (71008).xlsx,,Charpy V Transversal - Cuerpo - 10 mm - Temp. Amb.,53446
DS423,X60Q-L415Q,71008,X60,4302311-6595530-650,4302311,Tracción,4302311-650-T1,650,22,,24,38,,510,,,565,415,,760,520,603,,,,,,,,,,,,,,,,,,,,,,https://tenaris.sharepoint.com/sites/IndicadoresMPME-AR/Informes/Curvas de Revenido/DS423/219.10 x 14.27 – DS423 – X60Q-L415Q (71008).xlsx,,Tracción segmento tubular - 38 mm - API - Temp. Amb.,53446
DS423,X60Q-L415Q,71008,X60,4302311-6595533-650,4302311,Charpy,4302311-650-C1,650,22,,,,,,,,,,,,,,,,,,,,,,,100,75,,100,85,,287,41,,299,54,-15,https://tenaris.sharepoint.com/sites/IndicadoresMPME-AR/Informes/Curvas de Revenido/DS423/219.10 x 14.27 – DS423 – X60Q-L415Q (71008).xlsx,,Charpy V Transversal - Cuerpo - 10 mm - Temp. Amb.,53446
DS423,X60Q-L415Q,71007,X60,4306011-6599783-650,4306011,Tracción,4306011-650-T1,650,22,,24,34.5,,522,,,565,415,,760,520,614,,,,,,,,,,,,,,,,,,,,,,https://tenaris.sharepoint.com/sites/IndicadoresMPME-AR/Informes/Curvas de Revenido/DS423/219.10 x 12.70 – DS423 – X60Q-L415Q (71007).xlsx,,Tracción segmento tubular - 38 mm - API - Temp. Amb.,53446
DS423,X60Q-L415Q,71007,X60,4306011-6599786-650,4306011,Charpy,4306011-650-C1,650,22,,,,,,,,,,,,,,,,,,,,,,,100,75,,100,85,,297,41,,298,54,-15,https://tenaris.sharepoint.com/sites/IndicadoresMPME-AR/Informes/Curvas de Revenido/DS423/219.10 x 12.70 – DS423 – X60Q-L415Q (71007).xlsx,,Charpy V Transversal - Cuerpo - 10 mm - Temp. Amb.,53446
DS423,X60QS-L415QS,70925,X60,4162910-6397292-550,4162910,Tracción,4162910-550-T1,550,15,,23,32.5,,542,,,565,415,540,,520,643,,,,,,,,,,,,,,,,,,,,,,https://tenaris.sharepoint.com/sites/IndicadoresMPME-AR/Informes/Curvas de Revenido/DS423/273.10 x 9.27 – DS423 – X60QS-L415QS (70925).xlsx,,Tracción segmento tubular - 38 mm - API - Temp. Amb.,53097
