Repository: ManuelU99/CR

File: data_bi_CR.csv (part 3 of 5)
DS742,13-5-2 95,3067,TN95 Super Cr13,4030881-6198892-580,45,,,,33.5,715,,,,758,655,,,724,825,,,,,,,,,,,,,,,,,,,,,,,,,
DS742,13-5-2 95,3067,TN95 Super Cr13,4030881-6198893-580,45,,,,,,,,,,,,,,,,,26.9,30,21.4,,26.33,28,22.87,,,,,,,,,,,,,,,,
DS742,13-5-2 95,3067,TN95 Super Cr13,4030881-6198895-580,45,,,,,,,,,,,,,,,,,,,,,,,,,,,,100,,,100,,,104,,,109,40,-10
DS742,13-5-2 95,3067,TN95 Super Cr13,4030881-6198896-580,45,,,,,,,,,,,,,,,,,,,,,,,,,,,,100,,,100,,,109,,,110,,0
DS868,T95 1,84861,,4122299-6336081-700,50,,,,,,,,,,,,,,,,,,,,,,,,,,,,100,,,100,,,181,,,187,,0
DS868,T95 1,84861,,4122301-6336064-700,40,,,13.7,21.5,,739,,,758,655,739,,724,844,,,,,,,,,,,,,,,,,,,,,,,,,
DS868,T95 1,84861,,4122301-6336066-700,40,,,,,,,,,,,,,,,,,25.5,27,25.5,,25.43,25.4,25.43,,,,,,,,,,,,,,,,
DS868,T95 1,84861,,4122301-6336068-700,40,,,,,,,,,,,,,,,,,,,,,,,,,,,,75,75,,80,,,131,,,137,21,-40
DS868,T95 1,84861,,4122301-6336069-700,40,,,,,,,,,,,,,,,,,,,,,,,,,,,,100,,,100,,,170,,,171,,0
DS641,TD950,32252,,4342210-6654505-480,S/TT,,,,,,,,,,,,,,,,,32.9,,29.9,,31,,31,,,,,,,,,,,,,,,,
DS847,TN 110SS,84952,C110,4126389-6341944-697,48,,,16.7,33.5,,,752,752,828,758,,,793,837,,,,,,,,,,,,,,,,,,,,,,,,,
DS847,TN 110SS,84952,C110,4126389-6341946-697,48,,,,,,,,,,,,,,,,,29.5,29,28,,28.9,,28.77,,,,,,,,,,,,,,,,
DS847,TN 110SS,84952,C110,4126389-6341948-697,48,,,,,,,,,,,,,,,,,,,,,,,,,,,,100,75,,100,,,147,50,,151,60,-10
DS847,TN 110SS,84952,C110,4126389-6342415-697,48,,,,,,,,,,,,,,,,,29.4,29,28.1,,28.93,,28.4,,,,,,,,,,,,,,,,
DS748,13-5-2 95,87318,TN95 Super Cr13,4219332-6479674-605,45,,,13.6,24.5,676,671,,,724,655,,,724,815,,,,,,,,,,,,,,,,,,,,,,,,,
DS748,13-5-2 95,87318,TN95 Super Cr13,4219332-6479676-605,45,,,,,,,,,,,,,,,,,26.2,30,25.7,,25.9,28,25.9,,,,,,,,,,,,,,,,
DS847,TN 110SS,84952,C110,4124809-6340598-700,48,,,16.7,32.5,,,741,741,828,758,,,793,823,,,,,,,,,,,,,,,,,,,,,,,,,
DS847,TN 110SS,84952,C110,4124809-6340600-700,48,,,,,,,,,,,,,,,,,28.2,29,26.3,,27.83,,27.03,,,,,,,,,,,,,,,,
DS847,TN 110SS,84952,C110,4124809-6340602-700,48,,,,,,,,,,,,,,,,,,,,,,,,,,,,100,75,,100,,,164,50,,166,60,-10
DS423,DNVGL SMLS 450 SD,71000,X60,4190144-6431804-635,15,,,20,40,,496,,,570,460,491,705,535,597,,,,,,,,,,,,,,,,,,,,,,,,,
DS423,DNVGL SMLS 450 SD,71000,X60,4190144-6431808-635,15,,,,,,,,,,,,,,,,,,,,,,,,,,,,100,,,100,,,405,38,,405,45,0
DS423,DNVGL SMLS 450 SD,71000,X60,4190214-6432518-635,15,,,20,40,,511,,,570,460,511,705,535,605,,,,,,,,,,,,,,,,,,,,,,,,,
DS423,DNVGL SMLS 450 SD,71000,X60,4190214-6432522-635,15,,,,,,,,,,,,,,,,,,,,,,,,,,,,100,,,100,,,414,38,,414,45,0
DS606,H40,11789,,4115886-6332227-710,15,,,26.9,32.5,,568,,,552,379,,,655,684,,,,,,,,,,,,,,,,,,,,,,,,,
DS606,H40,11789,,4115886-6332230-710,15,,,,,,,,,,,,,,,,,,,,,,,,,,,,100,,,100,,,86,,,87,,-10
DS957,L80 TYPE 1,11768,L80,4078011-6263027-750,15,,,,33,,521,523,,655,552,520,,655,640,,,,,,,,,,,,,,,,,,,,,,,,,
DS957,L80 TYPE 1,11768,L80,4078011-6263030-750,15,,,,,,,,,,,,,,,,,,,,,,,,,,,,100,,,100,,,94,,,97,15,0
DS957,L80 TYPE 1,11768,L80,4078011-6267241-750,15,,,,,,,,,,,,,,,,,14.9,24,10.7,,14.33,23,11.6,,,,,,,,,,,,,,,,
DS750,L80 13CR,84970,L80 Cr13,4123019-6336492-705,45,,,,25.5,,,,,655,552,,,655,766,,,,,,,,,,,,,,,,,,,,,,,,,
DS750,L80 13CR,84970,L80 Cr13,4123019-6336493-705,45,,,,,,,,,,,,,,,,,22.9,24,22.1,,22.53,23,22.3,,,,,,,,,,,,,,,,
DS750,L80 13CR,84970,L80 Cr13,4123019-6336495-705,45,,,,,,,,,,,,,,,,,,,,,,,,,,,,60,,,65,,,54,32,,74,48,-10
DS750,L80 13CR,84970,L80 Cr13,4123019-6336496-705,45,,,,,,,,,,,,,,,,,,,,,,,,,,,,65,,,85,,,88,32,,108,48,0
DS027,B-L245-B,50367,,4118194-6330716-710,15,,,27,38.5,,351,,,552,379,,,655,482,,,,,,,,,,,,,,,,,,,,,,,,,
DS027,B-L245-B,50367,,4118194-6330719-710,15,,,,,,,,,,,,,,,,,,,,,,,,,,,,100,,,100,,,254,,,263,,-10
DS710,L80 tipo 1,84850,,4169108-6404201-660,15,,,19.3,33.5,,669,668,,655,552,,,655,765,,,,,,,,,,,,,,,,,,,,,,,,,
DS710,L80 tipo 1,84850,,4169108-6404203-660,15,,,,,,,,,,,,,,,,,23.7,24,22.4,,23.37,23,22.57,,,,,,,,,,,,,,,,
DS710,L80 tipo 1,84850,,4169108-6404205-660,15,,,,,,,,,,,,,,,,,,,,,,,,,,,,,,,,,,,,,,,
DS710,L80 tipo 1,84850,,4169108-6404205-660,15,,,,,,,,,,,,,,,,,,,,,,,,,,,,100,,,100,,,155,,,157,,0
DS748,TN 95CR13S - 13-5-2 95,84402,,4234316-6512579-595,45,,,,29,,,,,758,655,671,,724,780,,,,,,,,,,,,,,,,,,,,,,,,,
DS748,TN 95CR13S - 13-5-2 95,84402,,4234316-6512583-595,45,,,,,,,,,,,,,,,,,,,,,,,,,,,,100,,,100,,,116,22,,118,33,0
DS748,TN 95CR13S - 13-5-2 95,84402,,4234316-6512584-595,45,,,,,,,,,,,,,,,,,,,,,,,,,,,,100,,,100,,,116,22,,118,33,-10
DS748,TN 95CR13S - 13-5-2 95,84402,,4234316-6512927-595,45,,,,,,,,,,,,,,,,,25.7,30,24.5,,25.17,,25.17,,,,,,,,,,,,,,,,
DS710,L80 tipo 1,87298,,4119576-6334180-710,6,,,14.9,24,,574,574,,655,552,574,,655,665,,,,,,,,,,,,,,,,,,,,,,,,,
DS710,L80 tipo 1,87298,,4119576-6334182-710,6,,,,,,,,,,,,,,,,,16.1,,16.1,,15.97,23,15.97,,,,,,,,,,,,,,,,
DS710,L80 tipo 1,87298,,4119576-6334184-710,6,,,,,,,,,,,,,,,,,,,,,,,,,,,,100,75,,100,,,100,,,104,14.85,0
DS710,L80 tipo 1,84850,,4169583-6404698-660,25,,,19.3,30.5,,642,640,,655,552,,,655,732,,,,,,,,,,,,,,,,,,,,,,,,,
DS710,L80 tipo 1,84850,,4169583-6404700-660,25,,,,,,,,,,,,,,,,,21.5,24,20.1,,21.47,23,20.27,,,,,,,,,,,,,,,,
DS710,L80 tipo 1,84850,,4169583-6404702-660,25,,,,,,,,,,,,,,,,,,,,,,,,,,,,,,,,,,,,,,,
DS710,L80 tipo 1,84850,,4169583-6404702-660,25,,,,,,,,,,,,,,,,,,,,,,,,,,,,100,,,100,,,158,,,162,,0
DS710,L80 tipo 1,87298,,4120028-6334145-710,10,,,14.9,27.5,,546,547,,655,552,545,,655,635,,,,,,,,,,,,,,,,,,,,,,,,,
DS710,L80 tipo 1,87298,,4120028-6334147-710,10,,,,,,,,,,,,,,,,,15.8,,15.8,,15.67,23,15.67,,,,,,,,,,,,,,,,
DS710,L80 tipo 1,87298,,4120028-6334149-710,10,,,,,,,,,,,,,,,,,,,,,,,,,,,,100,75,,100,,,108,,,109,14.85,0
DS710,L80 tipo 1,87298,,4120107-6334134-710,15,,,14.9,28,,539,540,,655,552,538,,655,632,,,,,,,,,,,,,,,,,,,,,,,,,
DS710,L80 tipo 1,87298,,4120107-6334136-710,15,,,,,,,,,,,,,,,,,15.6,,15.6,,15.53,23,15.53,,,,,,,,,,,,,,,,
DS710,L80 tipo 1,87298,,4120107-6334138-710,15,,,,,,,,,,,,,,,,,,,,,,,,,,,,100,75,,100,,,103,,,115,14.85,0
DS748,13-5-2 95,87318,TN95 Super Cr13,4226507-6482892-605,45,,,13.6,21.5,698,698,,,724,655,,,724,824,,,,,,,,,,,,,,,,,,,,,,,,,
DS748,13-5-2 95,87318,TN95 Super Cr13,4226507-6482894-605,45,,,,,,,,,,,,,,,,,27.3,30,26.7,,26.97,28,26.97,,,,,,,,,,,,,,,,
DS748,13-5-2 95,87318,TN95 Super Cr13,4226507-6482896-605,45,,,,,,,,,,,,,,,,,,,,,,,,,,,,100,,,100,,,126,,,127,,0
DS748,13-5-2 95,87318,TN95 Super Cr13,4226507-6482897-605,45,,,,,,,,,,,,,,,,,,,,,,,,,,,,100,,,100,,,129,,,132,,-10
DS641,TD950,31225,,4251825-6520684-580,5,,,15,14.5,999,,,,,850,,,950,1081,,,,,,,,,,,,,,,,,,,,,,,,,
DS641,TD950,31225,,4251825-6520685-580,5,,,,,,,,,,,,,,,,,36.3,,36.3,,36.1,,36.1,,,,,,,,,,,,,,,,
DS423,X60QS-L415QS,70925,X60,4162904-6397226-670,15,,,23,34.5,,519,,,565,415,519,,520,609,,,,,,,,,,,,,,,,,,,,,,,,,
DS423,X60QS-L415QS,70925,X60,4162904-6397230-670,15,,,,,,,,,,,,,,,,,,,,,,,,,,,,100,75,,100,85,,217,45,,257,60,-10
DS641,TD950,32252,,4342911-6656473-490,S/TT,,,,,,,,,,,,,,,,,29.3,,27.7,,28.5,,28.5,,,,,,,,,,,,,,,,
DS748,13-5-2 95,87318,TN95 Super Cr13,4229159-6486573-605,45,,,13.6,23.5,683,681,,,724,655,,,724,833,,,,,,,,,,,,,,,,,,,,,,,,,
DS748,13-5-2 95,87318,TN95 Super Cr13,4229159-6486575-605,45,,,,,,,,,,,,,,,,,25.2,30,24.9,,25.03,28,25.03,,,,,,,,,,,,,,,,
DS748,13-5-2 95,87318,TN95 Super Cr13,4229159-6486577-605,45,,,,,,,,,,,,,,,,,,,,,,,,,,,,100,,,100,,,126,,,127,,0
DS748,13-5-2 95,87318,TN95 Super Cr13,4229159-6486578-605,45,,,,,,,,,,,,,,,,,,,,,,,,,,,,100,,,100,,,121,,,124,,-10
DS750,L80 13CR,84970,L80 Cr13,4114966-6327752-720,45,,,,28,,,,,655,552,,,655,743,,,,,,,,,,,,,,,,,,,,,,,,,
DS750,L80 13CR,84970,L80 Cr13,4114966-6327753-720,45,,,,,,,,,,,,,,,,,21.5,24,20.6,,21.4,23,20.9,,,,,,,,,,,,,,,,
DS750,L80 13CR,84970,L80 Cr13,4114966-6327754-720,45,,,,,,,,,,,,,,,,,,,,,,,,,,,,75,,,90,,,108,32,,120,48,-10
DS750,L80 13CR,84970,L80 Cr13,4114966-6327755-720,45,,,,,,,,,,,,,,,,,,,,,,,,,,,,100,,,100,,,129,32,,136,48,0
DS423,DNVGL SMLS 450 SD,71000,X60,4190145-6431857-645,15,,,20,36.5,,524,,,570,460,523,705,535,617,,,,,,,,,,,,,,,,,,,,,,,,,
DS423,DNVGL SMLS 450 SD,71000,X60,4190145-6431861-645,15,,,,,,,,,,,,,,,,,,,,,,,,,,,,100,,,100,,,417,38,,418,45,0
DS423,DNVGL SMLS 450 SD,71000,X60,4190145-6432652-645,15,,,20,35,,517,,,570,460,517,705,535,614,,,,,,,,,,,,,,,,,,,,,,,,,
DS423,DNVGL SMLS 450 SD,71000,X60,4190215-6432537-645,15,,,20,36.5,,523,,,570,460,522,705,535,612,,,,,,,,,,,,,,,,,,,,,,,,,
DS423,DNVGL SMLS 450 SD,71000,X60,4190215-6432541-645,15,,,,,,,,,,,,,,,,,,,,,,,,,,,,100,,,100,,,400,38,,412,45,0
DS606,H40,11789,,4116436-6332280-720,15,,,26.9,33.5,,548,,,552,379,,,655,675,,,,,,,,,,,,,,,,,,,,,,,,,
DS606,H40,11789,,4116436-6332283-720,15,,,,,,,,,,,,,,,,,,,,,,,,,,,,100,,,100,,,88,,,89,,-10
DS423,DNVGL SMLS 450 SD,71000,X60,4191656-6435108-645,20,,,20,37.5,,487,,,570,460,485,705,535,585,,,,,,,,,,,,,,,,,,,,,,,,,
DS423,DNVGL SMLS 450 SD,71000,X60,4191656-6435112-645,20,,,,,,,,,,,,,,,,,,,,,,,,,,,,100,,,100,,,401,38,,404,45,0
DS423,DNVGL SMLS 450 SD,71000,X60,4191658-6435117-645,20,,,20,41,,520,,,570,460,522,705,535,610,,,,,,,,,,,,,,,,,,,,,,,,,
DS423,DNVGL SMLS 450 SD,71000,X60,4191658-6435121-645,20,,,,,,,,,,,,,,,,,,,,,,,,,,,,100,,,100,,,401,38,,410,45,0
DS423,DNVGL SMLS 450 SD,71000,X60,4191858-6434516-645,15,,,20,38,,500,,,570,460,499,705,535,592,,,,,,,,,,,,,,,,,,,,,,,,,
DS750,L80 13CR,84970,L80 Cr13,4123020-6336855-715,45,,,,27.5,,,,,655,552,,,655,765,,,,,,,,,,,,,,,,,,,,,,,,,
DS750,L80 13CR,84970,L80 Cr13,4123020-6336856-715,45,,,,,,,,,,,,,,,,,22.4,24,21.2,,21.7,23,21.57,,,,,,,,,,,,,,,,
DS750,L80 13CR,84970,L80 Cr13,4123020-6336858-715,45,,,,,,,,,,,,,,,,,,,,,,,,,,,,70,,,80,,,79,32,,89,48,-10
DS750,L80 13CR,84970,L80 Cr13,4123020-6336859-715,45,,,,,,,,,,,,,,,,,,,,,,,,,,,,85,,,95,,,92,32,,108,48,0
DS027,B-L245-B,50367,,4118195-6332323-720,15,,,27,49,,356,,,552,379,,,655,483,,,,,,,,,,,,,,,,,,,,,,,,,
DS027,B-L245-B,50367,,4118195-6332326-720,15,,,,,,,,,,,,,,,,,,,,,,,,,,,,100,,,100,,,233,,,238,,-10
DS957,P110,11966,P110,4313851-6610335-525,15,,,,20.5,,918,915,,965,758,914,,862,982,,,,,,,,,,,,,,,,,,,,,,,,,
DS957,P110,11966,P110,4313851-6610336-525,15,,,,,,,,,,,,,,,,,33.9,,32.5,,33.83,,32.9,,,,,,,,,,,,,,,,
DS957,P110,11966,P110,4313851-6610338-525,15,,,,,,,,,,,,,,,,,,,,,,,,,,,,100,,,100,,,89,,,91,,0
DS710,L80 tipo 1,84850,,4169109-6404230-670,15,,,19.3,27.5,,652,652,,655,552,,,655,743,,,,,,,,,,,,,,,,,,,,,,,,,
DS710,L80 tipo 1,84850,,4169109-6404232-670,15,,,,,,,,,,,,,,,,,22.7,24,20.9,,22.6,23,21.3,,,,,,,,,,,,,,,,
DS710,L80 tipo 1,84850,,4169109-6404234-670,15,,,,,,,,,,,,,,,,,,,,,,,,,,,,,,,,,,,,,,,
DS710,L80 tipo 1,84850,,4169109-6404234-670,15,,,,,,,,,,,,,,,,,,,,,,,,,,,,100,,,100,,,153,,,156,,0
DS748,TN 95CR13S - 13-5-2 95,84402,,4234319-6512408-605,45,,,,27.5,,,,,758,655,614,,724,761,,,,,,,,,,,,,,,,,,,,,,,,,
DS748,TN 95CR13S - 13-5-2 95,84402,,4234319-6512412-605,45,,,,,,,,,,,,,,,,,,,,,,,,,,,,100,,,100,,,114,22,,121,33,0
DS748,TN 95CR13S - 13-5-2 95,84402,,4234319-6512413-605,45,,,,,,,,,,,,,,,,,,,,,,,,,,,,100,,,100,,,114,22,,116,33,-10
DS748,TN 95CR13S - 13-5-2 95,84402,,4234319-6512925-605,45,,,,,,,,,,,,,,,,,25,30,22.9,,24.17,,24.17,,,,,,,,,,,,,,,,
DS748,TN 95CR13S - 13-5-2 95,84402,,4234319-6533462-605,45,,,,26,,,,,758,655,620,,724,765,,,,,,,,,,,,,,,,,,,,,,,,,
DS710,L80 tipo 1,84850,,4169584-6404623-670,25,,,19.3,31,,614,612,,655,552,,,655,714,,,,,,,,,,,,,,,,,,,,,,,,,
DS710,L80 tipo 1,84850,,4169584-6404625-670,15,,,,,,,,,,,,,,,,,21.3,24,20.4,,21.23,23,20.53,,,,,,,,,,,,,,,,
DS710,L80 tipo 1,84850,,4169584-6404627-670,25,,,,,,,,,,,,,,,,,,,,,,,,,,,,,,,,,,,,,,,
DS710,L80 tipo 1,84850,,4169584-6404627-670,25,,,,,,,,,,,,,,,,,,,,,,,,,,,,100,,,100,,,171,,,171,,0
DS423,X60QS-L415QS,70925,X60,4170318-6407284-670,25,,,23,35.5,,503,,,565,415,503,,520,588,,,,,,,,,,,,,,,,,,,,,,,,,
DS423,X60QS-L415QS,70925,X60,4170318-6407288-670,25,,,,,,,,,,,,,,,,,,,,,,,,,,,,100,75,,100,85,,302,45,,304,60,-10
DS748,13-5-2,84927,,4280679-6565480-560,45,,,,26.5,929,882,914,,896,758,,,793,1004,,,,,,,,,,,,,,,,,,,,,,,,,
DS748,13-5-2,84927,,4280679-6565482-560,45,,,,,,,,,,,,,,,,,35.1,30,34.4,,35,32,34.6,,,,,,,,,,,,,,,,
DS748,13-5-2,84927,,4280679-6565484-560,45,,,,,,,,,,,,,,,,,,,,,,,,,,,,100,,,100,,,73,,,80,,0
DS748,13-5-2,84927,,4280679-6565485-560,45,,,,,,,,,,,,,,,,,,,,,,,,,,,,95,,,100,,,67,32,,72,48,-10
DS564,X70Q-L485Q,61269,X70,4340871-6652449-500,20,,,22,29,,618,,,635,485,606,760,570,708,,,,,,,,,,,,,,,,,,,,,,,,,
DS564,X70Q-L485Q,61269,X70,4340871-6652452-500,20,,,,,,,,,,,,,,,,,,,,,,,,,,,,100,,,100,,,212,,,215,27,0
DS641,TD950,31225,,4251826-6520665-590,5,,,15,17,978,,,,,850,,,950,1064,,,,,,,,,,,,,,,,,,,,,,,,,
DS641,TD950,31225,,4251826-6520666-590,5,,,,,,,,,,,,,,,,,36.6,,36.6,,36.37,,36.37,,,,,,,,,,,,,,,,
DS641,TD950,31225,,4251826-6523703-590,5,,,15,17,984,,,,,850,,,950,1066,,,,,,,,,,,,,,,,,,,,,,,,,
DS641,TD950,32252,,4342133-6654402-500,5,,,15,16,,,,,,850,919,,950,1024,,,,,,,,,,,,,,,,,,,,,,,,,
DS641,TD950,32252,,4342133-6654405-500,5,,,,,,,,,,,,,,,,,,,,,,,,,,,,5,,,5,,,10,,,10,,0
DS641,TD950,32252,,4342133-6654474-500,5,,,,,,,,,,,,,,,,,33.1,,32.8,,32.9,,32.9,,,,,,,,,,,,,,,,
DS641,TD950,32252,,4342912-6656453-500,5,,,15,16.5,,,,,,850,886,,950,988,,,,,,,,,,,,,,,,,,,,,,,,,
DS641,TD950,32252,,4342912-6656454-500,5,,,,,,,,,,,,,,,,,32.1,,31.5,,31.7,,31.7,,,,,,,,,,,,,,,,
DS641,TD950,32252,,4342912-6656456-500,5,,,,,,,,,,,,,,,,,,,,,,,,,,,,15,,,15,,,11,,,11,,0
DS748,13-5-2 95,87318,TN95 Super Cr13,4229169-6486669-615,45,,,13.6,24.5,671,669,,,724,655,,,724,826,,,,,,,,,,,,,,,,,,,,,,,,,
DS748,13-5-2 95,87318,TN95 Super Cr13,4229169-6486671-615,45,,,,,,,,,,,,,,,,,26.1,30,25.5,,25.87,28,25.87,,,,,,,,,,,,,,,,
DS748,13-5-2 95,87318,TN95 Super Cr13,4229169-6486673-615,45,,,,,,,,,,,,,,,,,,,,,,,,,,,,100,,,100,,,121,,,122,,0
DS748,13-5-2 95,87318,TN95 Super Cr13,4229169-6486674-615,45,,,,,,,,,,,,,,,,,,,,,,,,,,,,100,,,100,,,120,,,124,,-10
DS423,DNVGL SMLS 450 SD,71000,X60,4190146-6431689-655,15,,,20,41,,498,,,570,460,499,705,535,595,,,,,,,,,,,,,,,,,,,,,,,,,
DS423,DNVGL SMLS 450 SD,71000,X60,4190146-6431693-655,15,,,,,,,,,,,,,,,,,,,,,,,,,,,,100,,,100,,,414,38,,419,45,0
DS423,DNVGL SMLS 450 SD,71000,X60,4190216-6432553-655,15,,,20,38,,514,,,570,460,513,705,535,607,,,,,,,,,,,,,,,,,,,,,,,,,
DS423,DNVGL SMLS 450 SD,71000,X60,4190216-6432557-655,15,,,,,,,,,,,,,,,,,,,,,,,,,,,,100,,,100,,,418,38,,426,45,0
DS606,H40,11789,,4116437-6332290-730,15,,,26.9,34.5,,545,,,552,379,,,655,686,,,,,,,,,,,,,,,,,,,,,,,,,
DS606,H40,11789,,4116437-6332293-730,15,,,,,,,,,,,,,,,,,,,,,,,,,,,,100,,,100,,,81,,,83,,-10
DS423,DNVGL SMLS 450 SD,71000,X60,4191657-6435186-655,20,,,20,37,,486,,,570,460,485,705,535,574,,,,,,,,,,,,,,,,,,,,,,,,,
DS423,DNVGL SMLS 450 SD,71000,X60,4191657-6435190-655,20,,,,,,,,,,,,,,,,,,,,,,,,,,,,100,,,100,,,405,38,,405,45,0
DS423,DNVGL SMLS 450 SD,71000,X60,4191659-6435046-655,20,,,20,38.5,,510,,,570,460,508,705,535,593,,,,,,,,,,,,,,,,,,,,,,,,,
DS423,DNVGL SMLS 450 SD,71000,X60,4191659-6435050-655,20,,,,,,,,,,,,,,,,,,,,,,,,,,,,100,,,100,,,377,38,,396,45,0
DS748,TN 95CR13S - 13-5-2 95,84402,,4261772-6534178-585,45,,,,29,,,,,758,655,680,,724,781,,,,,,,,,,,,,,,,,,,,,,,,,
DS748,TN 95CR13S - 13-5-2 95,84402,,4261772-6534180-585,45,,,,,,,,,,,,,,,,,24.5,30,23.6,,24.17,,24.17,,,,,,,,,,,,,,,,
DS748,TN 95CR13S - 13-5-2 95,84402,,4261772-6534182-585,45,,,,,,,,,,,,,,,,,,,,,,,,,,,,100,,,100,,,98,,,99,,0
DS748,TN 95CR13S - 13-5-2 95,84402,,4261772-6534183-585,45,,,,,,,,,,,,,,,,,,,,,,,,,,,,100,,,100,,,98,,,102,,-10
DS641,TD950,31237,,4267010-6540386-580,S/TT,,,,,,,,,,,,,,,,,34.6,,33.8,,34.17,,34.17,,,,,,,,,,,,,,,,
DS641,TD950,31237,,4267010-6540621-580,S/TT,,,15,10,1006,,,,,850,,,950,1113,,,,,,,,,,,,,,,,,,,,,,,,,
DS750,L80 13CR,84970,L80 Cr13,4123021-6338422-725,45,,,,26,,,,,655,552,,,655,762,,,,,,,,,,,,,,,,,,,,,,,,,
DS750,L80 13CR,84970,L80 Cr13,4123021-6338423-725,45,,,,,,,,,,,,,,,,,20.8,24,18.9,,20.53,23,19.5,,,,,,,,,,,,,,,,
DS750,L80 13CR,84970,L80 Cr13,4123021-6338425-725,45,,,,,,,,,,,,,,,,,,,,,,,,,,,,80,,,95,,,102,32,,113,48,-10
DS750,L80 13CR,84970,L80 Cr13,4123021-6338426-725,45,,,,,,,,,,,,,,,,,,,,,,,,,,,,85,,,90,,,99,32,,106,48,0
DS750,L80 13CR,84970,L80 Cr13,4123021-6339994-725,45,,,,24,,,,,655,552,,,655,735,,,,,,,,,,,,,,,,,,,,,,,,,
DS710,L80 tipo 1,84850,,4169110-6404653-680,15,,,19.3,32,,625,625,,655,552,,,655,725,,,,,,,,,,,,,,,,,,,,,,,,,
DS710,L80 tipo 1,84850,,4169110-6404655-680,15,,,,,,,,,,,,,,,,,20.9,24,18.7,,20.57,23,18.97,,,,,,,,,,,,,,,,
DS710,L80 tipo 1,84850,,4169110-6404657-680,15,,,,,,,,,,,,,,,,,,,,,,,,,,,,,,,,,,,,,,,
DS710,L80 tipo 1,84850,,4169110-6404657-680,15,,,,,,,,,,,,,,,,,,,,,,,,,,,,100,,,100,,,160,,,165,,0
DS710,L80 tipo 1,84850,,4169588-6404638-680,25,,,19.3,32,,588,587,,655,552,,,655,687,,,,,,,,,,,,,,,,,,,,,,,,,
DS710,L80 tipo 1,84850,,4169588-6404640-680,15,,,,,,,,,,,,,,,,,18.2,24,16.3,,17.83,23,16.9,,,,,,,,,,,,,,,,
DS710,L80 tipo 1,84850,,4169588-6404642-680,25,,,,,,,,,,,,,,,,,,,,,,,,,,,,,,,,,,,,,,,
DS710,L80 tipo 1,84850,,4169588-6404642-680,25,,,,,,,,,,,,,,,,,,,,,,,,,,,,100,,,100,,,172,,,181,,0
DS641,TD950,31225,,4251828-6520673-600,5,,,15,14,983,,,,,850,,,950,1063,,,,,,,,,,,,,,,,,,,,,,,,,
DS641,TD950,31225,,4251828-6520674-600,5,,,,,,,,,,,,,,,,,36.3,,36.3,,36.23,,36.23,,,,,,,,,,,,,,,,
DS748,TN 95CR13S - 13-5-2 95,84402,,4267307-6543452-585,45,,,,27,,,,,758,655,685,,724,784,,,,,,,,,,,,,,,,,,,,,,,,,
DS748,TN 95CR13S - 13-5-2 95,84402,,4267307-6543454-585,45,,,,,,,,,,,,,,,,,23.5,30,23.3,,23.4,,23.4,,,,,,,,,,,,,,,,
DS748,TN 95CR13S - 13-5-2 95,84402,,4267307-6543456-585,45,,,,,,,,,,,,,,,,,,,,,,,,,,,,100,,,100,,,104,,,109,,0
DS748,TN 95CR13S - 13-5-2 95,84402,,4267307-6543457-585,45,,,,,,,,,,,,,,,,,,,,,,,,,,,,100,,,100,,,102,,,105,,-10
DS423,X60QS-L415QS,70925,X60,4162908-6397242-690,15,,,23,37,,501,,,565,415,503,,520,586,,,,,,,,,,,,,,,,,,,,,,,,,
DS423,X60QS-L415QS,70925,X60,4162908-6397246-690,15,,,,,,,,,,,,,,,,,,,,,,,,,,,,100,75,,100,85,,285,45,,293,60,-10
DS423,DNVGL SMLS 450 SD,71000,X60,4190217-6432576-665,15,,,20,38.5,,519,,,570,460,519,705,535,606,,,,,,,,,,,,,,,,,,,,,,,,,
DS423,DNVGL SMLS 450 SD,71000,X60,4190217-6432580-665,15,,,,,,,,,,,,,,,,,,,,,,,,,,,,100,,,100,,,424,38,,427,45,0
DS606,H40,11789,,4116438-6332295-740,15,,,26.9,33.5,,557,,,552,379,,,655,734,,,,,,,,,,,,,,,,,,,,,,,,,
DS606,H40,11789,,4116438-6332298-740,15,,,,,,,,,,,,,,,,,,,,,,,,,,,,100,,,100,,,77,,,78,,-10
DS748,TN 95CR13S - 13-5-2 95,84402,,4261773-6534018-595,45,,,,26.5,,,,,758,655,660,,724,781,,,,,,,,,,,,,,,,,,,,,,,,,
DS748,TN 95CR13S - 13-5-2 95,84402,,4261773-6534020-595,45,,,,,,,,,,,,,,,,,24.6,30,23.7,,24.1,,24.1,,,,,,,,,,,,,,,,
DS748,TN 95CR13S - 13-5-2 95,84402,,4261773-6534022-595,45,,,,,,,,,,,,,,,,,,,,,,,,,,,,100,,,100,,,112,,,117,,0
DS748,TN 95CR13S - 13-5-2 95,84402,,4261773-6534023-595,45,,,,,,,,,,,,,,,,,,,,,,,,,,,,100,,,100,,,106,22,,112,33,-10
DS968,B L245 X42 L290 B C,60627,,4236857-6513382-620,15,,,23.5,27,,447,,,495,290,441,655,485,585,,,,,,,,,,,,,,,,,,,,,,,,,
DS968,B L245 X42 L290 B C,60627,,4236857-6513385-620,15,,,,,,,,,,,,,,,,,,,,,,,,,,,,100,,,100,,,290,,,299,,-10
DS968,B L245 X42 L290 B C,60627,,4236857-6513386-620,15,,,,,,,,,,,,,,,,,,,,,,,,,,,,100,,,100,,,291,20,,313,27,0
DS641,TD950,31237,,4267011-6540952-590,5,,,15,13.5,925,,,,,850,,,950,1025,,,,,,,,,,,,,,,,,,,,,,,,,
DS641,TD950,31237,,4267011-6540953-590,5,,,,,,,,,,,,,,,,,34.9,,34.4,,34.7,,34.7,,,,,,,,,,,,,,,,
DS968,B L245 X42 L290 B C,60627,,4238115-6513846-620,25,,,23.5,28,,422,,,495,290,421,655,485,563,,,,,,,,,,,,,,,,,,,,,,,,,
DS968,B L245 X42 L290 B C,60627,,4238115-6513849-620,25,,,,,,,,,,,,,,,,,,,,,,,,,,,,100,,,100,,,385,,,391,,-10
DS968,B L245 X42 L290 B C,60627,,4238115-6513850-620,25,,,,,,,,,,,,,,,,,,,,,,,,,,,,100,,,100,,,359,20,,359,27,0
DS008,HE360D,32531,,4339146-6649160-520,5,,,23,18,,,,,,360,499,520,445,549,,,,,,,,,,,,,,,,,,,,,,,,,
DS423,X60QS-L415QS,70925,X60,4170319-6407185-690,25,,,23,39,,465,,,565,415,464,,520,554,,,,,,,,,,,,,,,,,,,,,,,,,
DS423,X60QS-L415QS,70925,X60,4170319-6407189-690,25,,,,,,,,,,,,,,,,,,,,,,,,,,,,100,75,,100,85,,300,45,,303,60,-10
DS748,13-5-2,84927,,4280681-6565463-580,45,,,,29.5,881,884,882,,896,758,,,793,910,,,,,,,,,,,,,,,,,,,,,,,,,
DS748,13-5-2,84927,,4280681-6565465-580,45,,,,,,,,,,,,,,,,,30.3,30,29.1,,30.07,32,29.5,,,,,,,,,,,,,,,,
DS748,13-5-2,84927,,4280681-6565467-580,45,,,,,,,,,,,,,,,,,,,,,,,,,,,,100,,,100,,,122,,,125,,0
DS748,13-5-2,84927,,4280681-6565468-580,45,,,,,,,,,,,,,,,,,,,,,,,,,,,,100,,,100,,,114,32,,115,48,-10
DS641,TD950,31225,,4251829-6520913-610,5,,,15,14,981,,,,,850,,,950,1060,,,,,,,,,,,,,,,,,,,,,,,,,
DS641,TD950,31225,,4251829-6520914-610,5,,,,,,,,,,,,,,,,,36.3,,36.3,,36,,36,,,,,,,,,,,,,,,,
DS641,TD950,32252,,4342134-6654408-520,5,,,15,16.5,,,,,,850,893,,950,1005,,,,,,,,,,,,,,,,,,,,,,,,,
DS641,TD950,32252,,4342134-6654411-520,5,,,,,,,,,,,,,,,,,,,,,,,,,,,,5,,,5,,,10,,,10,,0
DS641,TD950,32252,,4342134-6654473-520,5,,,,,,,,,,,,,,,,,33.8,,33.4,,33.6,,33.6,,,,,,,,,,,,,,,,
DS748,TN 95CR13S - 13-5-2 95,84402,,4267308-6543472-595,45,,,,29,,,,,758,655,675,,724,789,,,,,,,,,,,,,,,,,,,,,,,,,
DS748,TN 95CR13S - 13-5-2 95,84402,,4267308-6543474-595,45,,,,,,,,,,,,,,,,,24,30,23.5,,23.73,,23.73,,,,,,,,,,,,,,,,
DS748,TN 95CR13S - 13-5-2 95,84402,,4267308-6543476-595,45,,,,,,,,,,,,,,,,,,,,,,,,,,,,100,,,100,,,110,,,112,,0
DS748,TN 95CR13S - 13-5-2 95,84402,,4267308-6543477-595,45,,,,,,,,,,,,,,,,,,,,,,,,,,,,100,,,100,,,103,,,107,,-10
DS641,TD950,32252,,4342913-6656401-520,5,,,15,17.5,,,,,,850,894,,950,1000,,,,,,,,,,,,,,,,,,,,,,,,,
DS641,TD950,32252,,4342913-6656402-520,5,,,,,,,,,,,,,,,,,33,,32.5,,32.6,,32.6,,,,,,,,,,,,,,,,
DS641,TD950,32252,,4342913-6656404-520,5,,,,,,,,,,,,,,,,,,,,,,,,,,,,20,,,20,,,11,,,12,,0
DS308,T95,85162,T95,4263762-6536206-600,15,,,,15,,885,949,,965,758,947,,862,1040,,,,,,,,,,,,,,,,,,,,,,,,,
DS308,T95,85162,T95,4263762-6536207-600,15,,,,,,,,,,,,,,,,,35,,32.5,,34.87,,33.43,,,,,,,,,,,,,,,,
DS308,T95,85162,T95,4263762-6536209-600,15,,,,,,,,,,,,,,,,,,,,,,,,,,,,80,75,,85,,,82,,,84,,0
DS308,T95,85162,T95,4263762-6538470-600,15,,,,26.5,,903,923,,965,758,924,,862,1004,,,,,,,,,,,,,,,,,,,,,,,,,
DS641,TD950,31225,,4254930-6524090-610,10,,,15,18,972,,,,,850,,,950,1046,,,,,,,,,,,,,,,,,,,,,,,,,
DS641,TD950,31225,,4254930-6524091-610,10,,,,,,,,,,,,,,,,,35.7,,35.7,,35.57,,35.57,,,,,,,,,,,,,,,,
DS606,H40,11789,,4116439-6330732-750,15,,,26.9,34.5,,553,,,552,379,,,655,734,,,,,,,,,,,,,,,,,,,,,,,,,
DS606,H40,11789,,4116439-6330735-750,15,,,,,,,,,,,,,,,,,,,,,,,,,,,,100,,,100,,,74,,,75,,-10
DS748,TN 95CR13S - 13-5-2 95,84402,,4261774-6534170-605,45,,,,24,,,,,758,655,619,,724,770,,,,,,,,,,,,,,,,,,,,,,,,,
DS748,TN 95CR13S - 13-5-2 95,84402,,4261774-6534172-605,45,,,,,,,,,,,,,,,,,24,30,22.9,,23.37,,23.37,,,,,,,,,,,,,,,,
DS748,TN 95CR13S - 13-5-2 95,84402,,4261774-6534174-605,45,,,,,,,,,,,,,,,,,,,,,,,,,,,,100,,,100,,,111,22,,115,33,0
DS748,TN 95CR13S - 13-5-2 95,84402,,4261774-6534175-605,45,,,,,,,,,,,,,,,,,,,,,,,,,,,,100,,,100,,,114,22,,116,33,-10
DS641,TD950,31237,,4267012-6540959-600,5,,,15,14.5,922,,,,,850,,,950,1025,,,,,,,,,,,,,,,,,,,,,,,,,
DS641,TD950,31237,,4267012-6540960-600,5,,,,,,,,,,,,,,,,,35.2,,34.4,,34.87,,34.87,,,,,,,,,,,,,,,,
DS308,T95,85162,T95,4278926-6559958-590,15,,,,28.5,,918,948,,965,758,953,,862,1034,,,,,,,,,,,,,,,,,,,,,,,,,
DS308,T95,85162,T95,4278926-6559959-590,15,,,,,,,,,,,,,,,,,34.7,,32.7,,34.37,,32.83,,,,,,,,,,,,,,,,
DS308,T95,85162,T95,4278926-6559961-590,15,,,,,,,,,,,,,,,,,,,,,,,,,,,,80,,,80,,,77,,,80,,0
DS641,DS641,5369,,4170237-6406080-700,10,,,,28,587,,,,,,,,,791,,,,,,,,,,,,,,,,,,,,,,,,,
DS641,DS641,5369,,4170237-6406081-700,10,,,,,,,,,,,,,,,,,22.3,,21.6,,21.9,,21.83,,,,,,,,,,,,,,,,
DS641,DS641,5369,,4170237-6406083-700,10,,,,,,,,,,,,,,,,,,,,,,,,,,,,30,,,35,,,26,,,28,,0
DS641,DS641,5369,,4170239-6406093-700,30,,,,30.5,559,,,,,,,,,733,,,,,,,,,,,,,,,,,,,,,,,,,
DS641,DS641,5369,,4170239-6406094-700,30,,,,,,,,,,,,,,,,,20.3,,18.9,,19.93,,19.27,,,,,,,,,,,,,,,,
DS641,DS641,5369,,4170239-6406096-700,30,,,,,,,,,,,,,,,,,,,,,,,,,,,,35,,,40,,,38,,,39,,0
DS641,TD950,31225,,4251832-6520916-620,5,,,15,13.5,1012,,,,,850,,,950,1065,,,,,,,,,,,,,,,,,,,,,,,,,
DS641,TD950,31225,,4251832-6520917-620,5,,,,,,,,,,,,,,,,,36.4,,36.4,,35.87,,35.87,,,,,,,,,,,,,,,,
DS748,TN 95CR13S - 13-5-2 95,84402,,4267309-6543462-605,45,,,,29,,,,,758,655,655,,724,779,,,,,,,,,,,,,,,,,,,,,,,,,
DS748,TN 95CR13S - 13-5-2 95,84402,,4267309-6543464-605,45,,,,,,,,,,,,,,,,,24.7,30,22.7,,23.87,,23.87,,,,,,,,,,,,,,,,
DS748,TN 95CR13S - 13-5-2 95,84402,,4267309-6543466-605,45,,,,,,,,,,,,,,,,,,,,,,,,,,,,100,,,100,,,112,,,118,,0
DS748,TN 95CR13S - 13-5-2 95,84402,,4267309-6543467-605,45,,,,,,,,,,,,,,,,,,,,,,,,,,,,100,,,100,,,108,,,112,,-10
DS641,DS641,5369,,4183430-6423670-690,S/TT,,,,27,631,,,,,,,,,877,,,,,,,,,,,,,,,,,,,,,,,,,
DS641,DS641,5369,,4183430-6423671-690,S/TT,,,,,,,,,,,,,,,,,27.3,,25.6,,26.63,,25.87,,,,,,,,,,,,,,,,
DS641,DS641,5369,,4183430-6423673-690,S/TT,,,,,,,,,,,,,,,,,,,,,,,,,,,,25,,,25,,,26,,,27,,0
DS748,13-5-2 95,87318,TN95 Super Cr13,4218505-6478244-655,45,,,13.6,22.5,573,598,,,724,655,,,724,842,,,,,,,,,,,,,,,,,,,,,,,,,
DS748,13-5-2 95,87318,TN95 Super Cr13,4218505-6478246-655,45,,,,,,,,,,,,,,,,,27.1,30,26,,26.67,28,26.67,,,,,,,,,,,,,,,,
DS748,13-5-2 95,87318,TN95 Super Cr13,4218505-6478248-655,45,,,,,,,,,,,,,,,,,,,,,,,,,,,,100,,,100,,,116,,,122,,0
DS748,13-5-2 95,87318,TN95 Super Cr13,4218505-6478249-655,45,,,,,,,,,,,,,,,,,,,,,,,,,,,,100,,,100,,,115,,,119,,-10
DS308,T95,85162,T95,4263763-6536353-610,15,,,,15,,925,922,,965,758,924,,862,1016,,,,,,,,,,,,,,,,,,,,,,,,,
DS308,T95,85162,T95,4263763-6536354-610,15,,,,,,,,,,,,,,,,,35.2,,31.8,,35,,32.63,,,,,,,,,,,,,,,,
DS308,T95,85162,T95,4263763-6536356-610,15,,,,,,,,,,,,,,,,,,,,,,,,,,,,90,75,,90,,,88,,,91,,0
DS308,T95,85162,T95,4263763-6538478-610,15,,,,33,,883,909,,965,758,910,,862,987,,,,,,,,,,,,,,,,,,,,,,,,,
DS606,H40,11789,,4116440-6330634-760,15,,,26.9,36,,560,,,552,379,,,655,735,,,,,,,,,,,,,,,,,,,,,,,,,
DS606,H40,11789,,4116440-6330637-760,15,,,,,,,,,,,,,,,,,,,,,,,,,,,,100,,,100,,,74,,,75,,-10
DS606,H40,11789,,4126777-6343345-750,40,,,26.9,33,,558,,,552,379,,,655,755,,,,,,,,,,,,,,,,,,,,,,,,,
DS606,H40,11789,,4126777-6343348-750,40,,,,,,,,,,,,,,,,,,,,,,,,,,,,100,,,100,,,68,,,69,,-10
DS641,TD950,31237,,4267013-6540377-610,5,,,15,14,938,,,,,850,,,950,1035,,,,,,,,,,,,,,,,,,,,,,,,,
DS641,TD950,31237,,4267013-6540378-610,5,,,,,,,,,,,,,,,,,34.9,,34.4,,34.63,,34.63,,,,,,,,,,,,,,,,
DS641,TD950,32252,,4348754-6664473-530,5,,,15,17.5,,,,,,850,864,,950,973,,,,,,,,,,,,,,,,,,,,,,,,,
DS641,TD950,32252,,4348754-6664474-530,5,,,,,,,,,,,,,,,,,31.5,,30.4,,31.1,,31.1,,,,,,,,,,,,,,,,
DS641,TD950,32252,,4348754-6664476-530,5,,,,,,,,,,,,,,,,,,,,,,,,,,,,10,,,15,,,11,,,12,,0
DS641,TD950,32252,,4348754-6664699-530,5,,,15,17,,,,,,850,883,,950,989,,,,,,,,,,,,,,,,,,,,,,,,,
DS008,HE360D,32531,,4339147-6649166-540,5,,,23,18,,,,,,360,490,520,445,544,,,,,,,,,,,,,,,,,,,,,,,,,
DS748,13-5-2 95,87318,TN95 Super Cr13,4220075-6478227-660,45,,,13.6,21,587,624,,,724,655,,,724,869,,,,,,,,,,,,,,,,,,,,,,,,,
DS748,13-5-2 95,87318,TN95 Super Cr13,4220075-6478229-660,45,,,,,,,,,,,,,,,,,28.7,30,28.3,,28.47,28,28.47,,,,,,,,,,,,,,,,
DS748,13-5-2 95,87318,TN95 Super Cr13,4220075-6478231-660,45,,,,,,,,,,,,,,,,,,,,,,,,,,,,100,,,100,,,120,,,123,,0
DS748,13-5-2 95,87318,TN95 Super Cr13,4220075-6478232-660,45,,,,,,,,,,,,,,,,,,,,,,,,,,,,100,,,100,,,115,,,117,,-10
DS748,13-5-2,84927,,4280683-6565487-600,45,,,,29,872,875,873,,896,758,,,793,911,,,,,,,,,,,,,,,,,,,,,,,,,
DS748,13-5-2,84927,,4280683-6565491-600,45,,,,,,,,,,,,,,,,,,,,,,,,,,,,100,,,100,,,106,,,116,,0
DS748,13-5-2,84927,,4280683-6565492-600,45,,,,,,,,,,,,,,,,,,,,,,,,,,,,100,,,100,,,117,32,,119,48,-10
DS748,13-5-2,84927,,4280683-6565663-600,45,,,,,,,,,,,,,,,,,30.7,30,29.9,,30.47,32,30.07,,,,,,,,,,,,,,,,
DS748,13-5-2,84927,,4280683-6566916-600,45,,,,25,843,848,846,,896,758,,,793,876,,,,,,,,,,,,,,,,,,,,,,,,,
DS872,SBO 600,32429,,4280726-6562174-600,5,,,12,22,687,,,,,600,,,,726,,,,,,,,,,,,,,,,,,,,,,,,,
DS641,TD950,32252,,4342135-6654584-540,5,,,15,15.5,,,,,,850,860,,950,980,,,,,,,,,,,,,,,,,,,,,,,,,
DS641,TD950,32252,,4342135-6654585-540,5,,,,,,,,,,,,,,,,,33.2,,32.9,,33,,33,,,,,,,,,,,,,,,,
DS641,TD950,32252,,4342135-6654587-540,5,,,,,,,,,,,,,,,,,,,,,,,,,,,,5,,,5,,,9,,,11,,0
DS641,TD950,32252,,4342135-6654868-540,5,,,15,16,,,,,,850,862,,950,981,,,,,,,,,,,,,,,,,,,,,,,,,
DS641,TD950,32252,,4342914-6656395-540,5,,,15,19,,,,,,850,879,,950,988,,,,,,,,,,,,,,,,,,,,,,,,,
DS641,TD950,32252,,4342914-6656396-540,5,,,,,,,,,,,,,,,,,32.2,,31.9,,32,,32,,,,,,,,,,,,,,,,
DS641,TD950,32252,,4342914-6656398-540,5,,,,,,,,,,,,,,,,,,,,,,,,,,,,15,,,15,,,11,,,11,,0
DS308,T95,85162,T95,4263764-6536199-620,15,,,,14.5,,917,917,,965,758,919,,862,1009,,,,,,,,,,,,,,,,,,,,,,,,,
DS308,T95,85162,T95,4263764-6536200-620,15,,,,,,,,,,,,,,,,,32.7,,31.4,,32.53,,31.73,,,,,,,,,,,,,,,,
DS308,T95,85162,T95,4263764-6536202-620,15,,,,,,,,,,,,,,,,,,,,,,,,,,,,95,75,,95,,,104,,,105,,0
DS308,T95,85162,T95,4263764-6538464-620,15,,,,27.5,,865,881,,965,758,882,,862,962,,,,,,,,,,,,,,,,,,,,,,,,,
DS748,13-5-2 95,87318,TN95 Super Cr13,4221348-6478199-665,45,,,13.6,19,611,612,,,724,655,,,724,876,,,,,,,,,,,,,,,,,,,,,,,,,
DS748,13-5-2 95,87318,TN95 Super Cr13,4221348-6478201-665,45,,,,,,,,,,,,,,,,,28.1,30,28,,28.03,28,28.03,,,,,,,,,,,,,,,,
DS748,13-5-2 95,87318,TN95 Super Cr13,4221348-6478203-665,45,,,,,,,,,,,,,,,,,,,,,,,,,,,,100,,,100,,,109,,,114,,0
DS748,13-5-2 95,87318,TN95 Super Cr13,4221348-6478204-665,45,,,,,,,,,,,,,,,,,,,,,,,,,,,,100,,,100,,,108,,,110,,-10
DS957,P110,11966,P110,4312258-6608683-575,15,,,,21,,797,803,,965,758,803,,862,889,,,,,,,,,,,,,,,,,,,,,,,,,
DS957,P110,11966,P110,4312258-6608684-575,15,,,,,,,,,,,,,,,,,29.3,,28.1,,29.1,,28.53,,,,,,,,,,,,,,,,
DS957,P110,11966,P110,4312258-6608686-575,15,,,,,,,,,,,,,,,,,,,,,,,,,,,,100,,,100,,,94,,,97,,0
DS748,TN 95CR13S - 13-5-2 95,84402,,4232660-6493073-655,45,,,,26.5,,,,,758,655,596,,724,792,,,,,,,,,,,,,,,,,,,,,,,,,
DS748,TN 95CR13S - 13-5-2 95,84402,,4232660-6493075-655,45,,,,,,,,,,,,,,,,,26,30,25.4,,25.67,,25.67,,,,,,,,,,,,,,,,
DS748,TN 95CR13S - 13-5-2 95,84402,,4232660-6493077-655,45,,,,,,,,,,,,,,,,,,,,,,,,,,,,100,,,100,,,109,22,,113,33,0
DS748,TN 95CR13S - 13-5-2 95,84402,,4232660-6493078-655,45,,,,,,,,,,,,,,,,,,,,,,,,,,,,100,,,100,,,107,22,,114,33,-10
DS306,P110,11918,P110,4200034-6443724-690,55,,,,18,,708,709,,758,655,708,,724,810,,,,,,,,,,,,,,,,,,,,,,,,,
DS306,P110,11918,P110,4200034-6443725-690,55,,,,,,,,,,,,,,,,,25.4,25,25.4,,25.2,,25.2,,,,,,,,,,,,,,,,
DS306,P110,11918,P110,4200034-6443727-690,55,,,,,,,,,,,,,,,,,,,,,,,,,,,,100,,,100,,,64,,,64,,0
DS306,P110,11918,P110,4200034-6443728-690,55,,,,,,,,,,,,,,,,,,,,,,,,,,,,100,,,100,,,201,,,211,,0
DS040,C 43,16915,,4370613-6697618-520,15,,,,28,,,,,,,669,,,853,,,,,,,,,,,,,,,,,,,,,,,,,
DS040,C 43,16915,,4370613-6697620-520,15,,,,,,,,,,,,,,,,,26.1,27,23.6,20,25.5,,24.3,,,,,,,,,,,,,,,,
DS748,13-5-2 95,87318,TN95 Super Cr13,4221350-6478141-670,45,,,13.6,19.5,697,672,,,724,655,,,724,959,,,,,,,,,,,,,,,,,,,,,,,,,
DS748,13-5-2 95,87318,TN95 Super Cr13,4221350-6478143-670,45,,,,,,,,,,,,,,,,,30.6,30,30.1,,30.27,28,30.27,,,,,,,,,,,,,,,,
DS748,13-5-2 95,87318,TN95 Super Cr13,4221350-6478145-670,45,,,,,,,,,,,,,,,,,,,,,,,,,,,,100,,,100,,,100,,,102,,0
DS748,13-5-2 95,87318,TN95 Super Cr13,4221350-6478146-670,45,,,,,,,,,,,,,,,,,,,,,,,,,,,,100,,,100,,,103,,,106,,-10
DS423,DNVGL SMLS 450 SD,71000,X60,4236605-6496553-655,15,,,20,40,,491,,,570,460,491,705,535,588,,,,,,,,,,,,,,,,,,,,,,,,,
DS423,DNVGL SMLS 450 SD,71000,X60,4236605-6496557-655,15,,,,,,,,,,,,,,,,,,,,,,,,,,,,100,,,100,,,397,38,,407,45,0
DS423,DNVGL SMLS 450 SD,71000,X60,4236606-6496542-655,15,,,20,38,,497,,,570,460,499,705,535,593,,,,,,,,,,,,,,,,,,,,,,,,,
DS423,DNVGL SMLS 450 SD,71000,X60,4236606-6496546-655,15,,,,,,,,,,,,,,,,,,,,,,,,,,,,100,,,100,,,409,38,,416,45,0
DS306,P110,11918,P110,4213222-6461390-680,90,,,,19,,740,740,,758,655,740,,724,839,,,,,,,,,,,,,,,,,,,,,,,,,
DS306,P110,11918,P110,4213222-6461391-680,90,,,,,,,,,,,,,,,,,26.1,25,26.1,,25.97,,25.97,,,,,,,,,,,,,,,,
DS306,P110,11918,P110,4213222-6461393-680,90,,,,,,,,,,,,,,,,,,,,,,,,,,,,100,,,100,,,62,,,65,,0
DS306,P110,11918,P110,4213222-6461394-680,90,,,,,,,,,,,,,,,,,,,,,,,,,,,,100,,,100,,,200,,,202,,0
DS606,H40,11789,,4134101-6359208-760,50,,,26.9,34,,557,,,552,379,,,655,739,,,,,,,,,,,,,,,,,,,,,,,,,
DS606,H40,11789,,4134101-6359211-760,50,,,,,,,,,,,,,,,,,,,,,,,,,,,,100,,,100,,,75,,,76,,-10
DS748,13-5-2 95,87318,TN95 Super Cr13,4226779-6482509-668,395,,,13.6,17.5,,,,,724,655,,,724,,,,,,,,,,,,,,,,,,,,,,,,,,
DS748,13-5-2 95,87318,TN95 Super Cr13,4226779-6482510-668,395,,,,,,,,,,,,,,,,,26.5,30,26.3,,26.4,28,26.4,,,,,,,,,,,,,,,,
DS748,13-5-2 95,87318,TN95 Super Cr13,4226792-6482528-668,430,,,13.6,15,,,,,724,655,,,724,,,,,,,,,,,,,,,,,,,,,,,,,,
DS748,13-5-2 95,87318,TN95 Super Cr13,4226792-6482529-668,430,,,,,,,,,,,,,,,,,26.7,30,26.3,,26.5,28,26.5,,,,,,,,,,,,,,,,
DS968,B L245 X42 L290 B C,60627,,4236861-6513462-660,15,,,23.5,28.5,,423,,,495,290,415,655,485,563,,,,,,,,,,,,,,,,,,,,,,,,,
DS968,B L245 X42 L290 B C,60627,,4236861-6513465-660,15,,,,,,,,,,,,,,,,,,,,,,,,,,,,100,,,100,,,357,,,357,,-10
DS968,B L245 X42 L290 B C,60627,,4236861-6513466-660,15,,,,,,,,,,,,,,,,,,,,,,,,,,,,100,,,100,,,344,20,,349,27,0
DS968,B L245 X42 L290 B C,60627,,4238116-6513879-660,25,,,23.5,28.5,,424,,,495,290,430,655,485,569,,,,,,,,,,,,,,,,,,,,,,,,,
DS968,B L245 X42 L290 B C,60627,,4238116-6513882-660,25,,,,,,,,,,,,,,,,,,,,,,,,,,,,100,,,100,,,338,,,338,,-10
DS968,B L245 X42 L290 B C,60627,,4238116-6513883-660,25,,,,,,,,,,,,,,,,,,,,,,,,,,,,100,,,100,,,346,20,,353,27,0
DS641,TD950,32252,,4348755-6664467-550,5,,,15,16.5,,,,,,850,862,,950,978,,,,,,,,,,,,,,,,,,,,,,,,,
DS641,TD950,32252,,4348755-6664468-550,5,,,,,,,,,,,,,,,,,32.1,,31.1,,31.6,,31.6,,,,,,,,,,,,,,,,
DS641,TD950,32252,,4348755-6664470-550,5,,,,,,,,,,,,,,,,,,,,,,,,,,,,15,,,25,,,11,,,12,,0
DS710,L80 tipo 1,84850,,4248982-6516987-650,15,,,19.3,29,,695,694,,655,552,,,655,784,,,,,,,,,,,,,,,,,,,,,,,,,
DS710,L80 tipo 1,84850,,4248982-6516989-650,15,,,,,,,,,,,,,,,,,24,24,22.9,,23.9,23,22.93,,,,,,,,,,,,,,,,
DS710,L80 tipo 1,84850,,4248982-6516991-650,15,,,,,,,,,,,,,,,,,,,,,,,,,,,,100,,,100,,,172,,,173,,0
DS748,TN 95CR13S - 13-5-2 95,84402,,4239260-6513583-660,45,,,,24.5,,,,,758,655,602,,724,804,,,,,,,,,,,,,,,,,,,,,,,,,
DS748,TN 95CR13S - 13-5-2 95,84402,,4239260-6513585-660,45,,,,,,,,,,,,,,,,,24.5,30,23.1,,23.83,,23.83,,,,,,,,,,,,,,,,
DS748,TN 95CR13S - 13-5-2 95,84402,,4239260-6513587-660,45,,,,,,,,,,,,,,,,,,,,,,,,,,,,100,,,100,,,102,22,,109,33,0
DS748,TN 95CR13S - 13-5-2 95,84402,,4239260-6513588-660,45,,,,,,,,,,,,,,,,,,,,,,,,,,,,100,,,100,,,105,22,,108,33,-10
DS008,HE360D,32531,,4339148-6649155-560,5,,,23,14.5,,,,,,360,491,520,445,541,,,,,,,,,,,,,,,,,,,,,,,,,
DS306,P110,11918,P110,4200035-6443672-700,55,,,,19,,676,675,,758,655,676,,724,778,,,,,,,,,,,,,,,,,,,,,,,,,
DS306,P110,11918,P110,4200035-6443673-700,55,,,,,,,,,,,,,,,,,22.8,25,22.8,,22.63,,22.63,,,,,,,,,,,,,,,,
DS306,P110,11918,P110,4200035-6443675-700,55,,,,,,,,,,,,,,,,,,,,,,,,,,,,100,,,100,,,70,,,71,,0
DS306,P110,11918,P110,4200035-6443676-700,55,,,,,,,,,,,,,,,,,,,,,,,,,,,,100,,,100,,,198,,,210,,0
DS748,13-5-2,84927,,4280684-6565498-620,45,,,,30,792,787,792,,896,758,,,793,849,,,,,,,,,,,,,,,,,,,,,,,,,
DS748,13-5-2,84927,,4280684-6565500-620,45,,,,,,,,,,,,,,,,,29.3,30,28.4,,28.97,32,28.77,,,,,,,,,,,,,,,,
DS748,13-5-2,84927,,4280684-6565502-620,45,,,,,,,,,,,,,,,,,,,,,,,,,,,,100,,,100,,,114,,,116,,0
DS748,13-5-2,84927,,4280684-6565503-620,45,,,,,,,,,,,,,,,,,,,,,,,,,,,,100,,,100,,,107,32,,110,48,-10
DS641,TD950,32252,,4342136-6654649-560,5,,,15,18,,,,,,850,898,,950,1023,,,,,,,,,,,,,,,,,,,,,,,,,
DS641,TD950,32252,,4342136-6654650-560,5,,,,,,,,,,,,,,,,,31.2,,31,,31,,31,,,,,,,,,,,,,,,,
DS641,TD950,32252,,4342136-6654652-560,5,,,,,,,,,,,,,,,,,,,,,,,,,,,,5,,,5,,,6,,,8,,0
DS306,P110,11918,P110,4202577-6448631-700,55,,,,,,,,,,,,,,,,,,,,,,,,,,,,80,,,85,,,143,,,147,,0
DS306,P110,11918,P110,4202577-6448632-700,55,,,,,,,,,,,,,,,,,,,,,,,,,,,,80,,,85,,,146,,,154,,-10
DS306,P110,11918,P110,4202577-6448633-700,55,,,,,,,,,,,,,,,,,,,,,,,,,,,,75,,,75,,,120,,,133,,-20
DS306,P110,11918,P110,4202577-6448634-700,55,,,,,,,,,,,,,,,,,,,,,,,,,,,,60,,,65,,,109,,,113,,-30
DS306,P110,11918,P110,4202577-6448635-700,55,,,,,,,,,,,,,,,,,,,,,,,,,,,,45,,,50,,,77,,,86,,-40
DS306,P110,11918,P110,4202577-6450986-700,55,,,,18,,737,738,,758,655,737,,724,841,,,,,,,,,,,,,,,,,,,,,,,,,
DS306,P110,11918,P110,4202577-6462632-700,55,,,,,,,,,,,,,,,,,25.8,25,25.8,,25.5,,25.5,,,,,,,,,,,,,,,,
DS641,TD950,32252,,4342915-6656467-560,5,,,15,18.5,,,,,,850,848,,950,960,,,,,,,,,,,,,,,,,,,,,,,,,
DS641,TD950,32252,,4342915-6656468-560,5,,,,,,,,,,,,,,,,,32.1,,31.3,,31.6,,31.6,,,,,,,,,,,,,,,,
DS641,TD950,32252,,4342915-6656470-560,5,,,,,,,,,,,,,,,,,,,,,,,,,,,,20,,,20,,,12,,,12,,0
DS306,P110,11918,P110,4213223-6461467-690,90,,,,18.5,,697,696,,758,655,697,,724,795,,,,,,,,,,,,,,,,,,,,,,,,,
DS306,P110,11918,P110,4213223-6461468-690,90,,,,,,,,,,,,,,,,,24,25,24,,23.57,,23.57,,,,,,,,,,,,,,,,
DS306,P110,11918,P110,4213223-6461470-690,90,,,,,,,,,,,,,,,,,,,,,,,,,,,,100,,,100,,,68,,,68,,0
DS306,P110,11918,P110,4213223-6461471-690,90,,,,,,,,,,,,,,,,,,,,,,,,,,,,100,,,100,,,216,,,220,,0
DS641,TD950,32252,,4343065-6656433-560,5,,,15,15.5,,,,,,850,871,,950,993,,,,,,,,,,,,,,,,,,,,,,,,,
DS641,TD950,32252,,4343065-6656434-560,5,,,,,,,,,,,,,,,,,31.9,,31.5,,31.6,,31.6,,,,,,,,,,,,,,,,
DS641,TD950,32252,,4343065-6656436-560,5,,,,,,,,,,,,,,,,,,,,,,,,,,,,10,,,10,,,10,,,11,,0
DS847,C 110,84957,C110,4235074-6511591-670,30,,,,15,,,996,996,828,758,996,,793,1046,,,,,,,,,,,,,,,,,,,,,,,,,
DS847,C 110,84957,C110,4235074-6511592-670,30,,,,,,,,,,,,,,,,,33.6,29,33.6,,33.17,29,33.17,,,,,,,,,,,,,,,,
DS847,C 110,84957,C110,4235074-6511594-670,30,,,,,,,,,,,,,,,,,,,,,,,,,,,,100,,,100,,,136,,,138,24,0
DS847,C 110,84957,C110,4235074-6526073-670,30,,,16.7,30,,,941,938,828,758,940,,793,988,,,,,,,,,,,,,,,,,,,,,,,,,
DS847,C 110,84957,C110,4238600-6511542-670,60,,,,16,,,888,887,828,758,888,,793,956,,,,,,,,,,,,,,,,,,,,,,,,,
DS847,C 110,84957,C110,4238600-6511543-670,60,,,,,,,,,,,,,,,,,31.9,29,31.9,,31.8,29,31.8,,,,,,,,,,,,,,,,
DS847,C 110,84957,C110,4238600-6511545-670,60,,,,,,,,,,,,,,,,,,,,,,,,,,,,100,,,100,,,140,,,151,24,0
DS847,C 110,84957,C110,4238600-6526076-670,60,,,16.7,30.5,,,882,870,828,758,876,,793,929,,,,,,,,,,,,,,,,,,,,,,,,,
DS308,T95,85162,T95,4278927-6559970-630,15,,,,27.5,,851,857,,965,758,857,,862,938,,,,,,,,,,,,,,,,,,,,,,,,,
DS308,T95,85162,T95,4278927-6559971-630,15,,,,,,,,,,,,,,,,,31.9,,29.6,,31.7,,30.17,,,,,,,,,,,,,,,,
DS308,T95,85162,T95,4278927-6559973-630,15,,,,,,,,,,,,,,,,,,,,,,,,,,,,100,,,100,,,105,,,106,,0
DS710,L80 tipo 1,84850,,4248984-6516966-660,15,,,19.3,30.5,,678,679,,655,552,,,655,770,,,,,,,,,,,,,,,,,,,,,,,,,
DS710,L80 tipo 1,84850,,4248984-6516968-660,15,,,,,,,,,,,,,,,,,22.5,24,21,,22.23,23,21.27,,,,,,,,,,,,,,,,
DS710,L80 tipo 1,84850,,4248984-6516970-660,15,,,,,,,,,,,,,,,,,,,,,,,,,,,,100,,,100,,,174,,,175,,0
DS306,P110,11918,P110,4200036-6444415-710,55,,,,19,,683,682,,758,655,683,,724,779,,,,,,,,,,,,,,,,,,,,,,,,,
DS306,P110,11918,P110,4200036-6444416-710,55,,,,,,,,,,,,,,,,,21.4,25,21.4,,21.23,,21.23,,,,,,,,,,,,,,,,
DS306,P110,11918,P110,4200036-6444418-710,55,,,,,,,,,,,,,,,,,,,,,,,,,,,,100,,,100,,,70,,,74,,0
DS306,P110,11918,P110,4200036-6444419-710,55,,,,,,,,,,,,,,,,,,,,,,,,,,,,100,,,100,,,197,,,209,,0
DS872,SBO 600,32429,,4280721-6562597-630,5,,,12,21.5,643,,,,,600,,,,680,,,,,,,,,,,,,,,,,,,,,,,,,
DS040,C 43,16915,,4370614-6697551-540,15,,,,27,,,,,,,662,,,840,,,,,,,,,,,,,,,,,,,,,,,,,
DS040,C 43,16915,,4370614-6697553-540,15,,,,,,,,,,,,,,,,,26.9,27,21.5,20,26.2,,21.9,,,,,,,,,,,,,,,,
DS872,SBO 600,35341,,4281158-6562314-630,5,,,12,15.5,,,,,,600,674,,,726,,,,,,,,,,,,,,,,,,,,,,,,,
DS306,P110,11918,P110,4213224-6462615-700,90,,,,19,,675,675,,758,655,675,,724,779,,,,,,,,,,,,,,,,,,,,,,,,,
DS306,P110,11918,P110,4213224-6462616-700,90,,,,,,,,,,,,,,,,,20.7,25,20.7,,20.57,,20.57,,,,,,,,,,,,,,,,
DS306,P110,11918,P110,4213224-6462618-700,90,,,,,,,,,,,,,,,,,,,,,,,,,,,,100,,,100,,,65,,,68,,0
DS306,P110,11918,P110,4213224-6462619-700,90,,,,,,,,,,,,,,,,,,,,,,,,,,,,100,,,100,,,183,,,191,,0
DS606,H40,11789,,4143988-6369157-770,50,,,26.9,35.5,,533,,,552,379,,,655,715,,,,,,,,,,,,,,,,,,,,,,,,,
DS606,H40,11789,,4143988-6369160-770,50,,,,,,,,,,,,,,,,,,,,,,,,,,,,100,,,100,,,71,,,72,,-10
DS847,C 110,84957,C110,4263892-6538304-650,30,,,16.7,28.5,,,1021,1020,828,758,1021,,793,1067,,,,,,,,,,,,,,,,,,,,,,,,,
DS847,C 110,84957,C110,4263892-6538305-650,30,,,,,,,,,,,,,,,,,37.4,29,37.4,,37.23,29,37.23,,,,,,,,,,,,,,,,
DS847,C 110,84957,C110,4263892-6538307-650,30,,,,,,,,,,,,,,,,,,,,,,,,,,,,100,,,100,,,100,,,103,24,0
