Repository: ManuelU99/CR

File: data_bi_CR2.csv (part 3 of 15)
Tipo_Acero_Limpio,Grado_Acero,Ciclo,Familia,Muestra_Probeta_Temp,Muestra,Test type,Muestra_Temp_TestType_Index,Tipo de muestra (Sin °C),Tubo,Alarg Max Req (merged),Alarg Min Req (merged),Alarg. Obt. (%) (merged),Fluencia 0.2% Obt (merged),Fluencia 0.5% Obt (merged),Fluencia 0.6% Obt (merged),Fluencia 0.7% Obt (merged),Fluencia Max Req (merged),Fluencia Min Req (merged),Fluencia Offset Obt (merged),Rotura Max Req (merged),Rotura Min Req (merged),Rotura Obt (merged),Dureza Ind. Máx. Obt 1 (merged),Dureza Ind. Max. Req (merged),Dureza Ind. Mín. Obt 1 (merged),Dureza Ind. Min. Req (merged),Dureza Prom. Máx. Obt 1 (merged),Dureza Prom. Max. Req (merged),Dureza Prom. Mín. Obt 1 (merged),Dureza Prom. Mín. Req (merged),Area Dúctil Indiv. Max. Req (%) (merged),Area Dúctil Indiv. Min. Obt (%) (merged),Area Dúctil Indiv. Min. Req (%) (merged),Area Dúctil Prom. Max. Req (%) (merged),Area Dúctil Prom. Min. Obt (%) (merged),Area Dúctil Prom. Min. Req (%) (merged),Energia Indiv. Max. Req. (J) (merged),Energia Indiv. Min. Obt. (J) (merged),Energia Indiv. Min. Req. (J) (merged),Energia Prom. Max. Req. (J) (merged),Energia Prom. Min. Obt. (J) (merged),Energia Prom. Min. Req. (J) (merged),Temp Ensayo Req (merged),Full File Path,OP,Tipo de probeta,Colada.1
DS423,X60QS-L415QS,70925,X60,4162910-6397296-550,4162910,Charpy,4162910-550-C1,550,15,,,,,,,,,,,,,,,,,,,,,,,100,75,,100,85,,182,45,,194,60,-10,https://tenaris.sharepoint.com/sites/IndicadoresMPME-AR/Informes/Curvas de Revenido/DS423/273.10 x 9.27 – DS423 – X60QS-L415QS (70925).xlsx,,Charpy V Transversal - Cuerpo - 7.5 mm - Temp. Amb.,53097
DS423,X60QS-L415QS,70925,X60,4170317-6407171-650,4170317,Tracción,4170317-650-T1,650,25,,23,34,,534,,,565,415,534,,520,614,,,,,,,,,,,,,,,,,,,,,,https://tenaris.sharepoint.com/sites/IndicadoresMPME-AR/Informes/Curvas de Revenido/DS423/273.10 x 9.27 – DS423 – X60QS-L415QS (70925).xlsx,,Tracción segmento tubular - 38 mm - API - Temp. Amb.,53097
DS423,X60QS-L415QS,70925,X60,4170317-6407175-650,4170317,Charpy,4170317-650-C1,650,25,,,,,,,,,,,,,,,,,,,,,,,100,75,,100,85,,242,45,,254,60,-10,https://tenaris.sharepoint.com/sites/IndicadoresMPME-AR/Informes/Curvas de Revenido/DS423/273.10 x 9.27 – DS423 – X60QS-L415QS (70925).xlsx,,Charpy V Transversal - Cuerpo - 7.5 mm - Temp. Amb.,53097
DS423,X60QS-L415QS,70925,X60,4162896-6397309-570,4162896,Tracción,4162896-570-T1,570,15,,23,32,,542,,,565,415,541,,520,633,,,,,,,,,,,,,,,,,,,,,,https://tenaris.sharepoint.com/sites/IndicadoresMPME-AR/Informes/Curvas de Revenido/DS423/273.10 x 9.27 – DS423 – X60QS-L415QS (70925).xlsx,,Tracción segmento tubular - 38 mm - API - Temp. Amb.,53097
DS423,X60QS-L415QS,70925,X60,4162896-6397313-570,4162896,Charpy,4162896-570-C1,570,15,,,,,,,,,,,,,,,,,,,,,,,100,75,,100,85,,179,45,,211,60,-10,https://tenaris.sharepoint.com/sites/IndicadoresMPME-AR/Informes/Curvas de Revenido/DS423/273.10 x 9.27 – DS423 – X60QS-L415QS (70925).xlsx,,Charpy V Transversal - Cuerpo - 7.5 mm - Temp. Amb.,53097
DS423,X60Q-L415Q,71007,X60,4302020-6595552-670,4302020,Tracción,4302020-670-T1,670,22,,24,36,,501,,,565,415,,760,520,598,,,,,,,,,,,,,,,,,,,,,,https://tenaris.sharepoint.com/sites/IndicadoresMPME-AR/Informes/Curvas de Revenido/DS423/219.10 x 12.70 – DS423 – X60Q-L415Q (71007).xlsx,,Tracción segmento tubular - 38 mm - API - Temp. Amb.,53446
DS423,X60Q-L415Q,71007,X60,4302020-6595555-670,4302020,Charpy,4302020-670-C1,670,22,,,,,,,,,,,,,,,,,,,,,,,100,75,,100,85,,352,41,,352,54,-15,https://tenaris.sharepoint.com/sites/IndicadoresMPME-AR/Informes/Curvas de Revenido/DS423/219.10 x 12.70 – DS423 – X60Q-L415Q (71007).xlsx,,Charpy V Transversal - Cuerpo - 10 mm - Temp. Amb.,53446
DS423,X60Q-L415Q,71008,X60,4302313-6595526-670,4302313,Tracción,4302313-670-T1,670,22,,24,39,,487,,,565,415,,760,520,584,,,,,,,,,,,,,,,,,,,,,,https://tenaris.sharepoint.com/sites/IndicadoresMPME-AR/Informes/Curvas de Revenido/DS423/219.10 x 14.27 – DS423 – X60Q-L415Q (71008).xlsx,,Tracción segmento tubular - 38 mm - API - Temp. Amb.,53446
DS423,X60Q-L415Q,71008,X60,4302313-6595529-670,4302313,Charpy,4302313-670-C1,670,22,,,,,,,,,,,,,,,,,,,,,,,100,75,,100,85,,372,41,,383,54,-15,https://tenaris.sharepoint.com/sites/IndicadoresMPME-AR/Informes/Curvas de Revenido/DS423/219.10 x 14.27 – DS423 – X60Q-L415Q (71008).xlsx,,Charpy V Transversal - Cuerpo - 10 mm - Temp. Amb.,53446
DS423,X60Q-L415Q,71030,X60,4368193-6693121-600,4368193,Tracción,4368193-600-T1,600,20,,24,37,,513,,,565,415,510,760,520,619,,,,,,,,,,,,,,,,,,,,,,https://tenaris.sharepoint.com/sites/IndicadoresMPME-AR/Informes/Curvas de Revenido/DS423/219.10 x 12.70 – DS423 – X60Q-L415Q (71030).xlsx,,Tracción segmento tubular - 38 mm - API - Temp. Amb.,57968
DS423,X60Q-L415Q,71030,X60,4368193-6693124-600,4368193,Charpy,4368193-600-C1,600,20,,,,,,,,,,,,,,,,,,,,,,,80,75,,80,85,,208,,,214,54,-15,https://tenaris.sharepoint.com/sites/IndicadoresMPME-AR/Informes/Curvas de Revenido/DS423/219.10 x 12.70 – DS423 – X60Q-L415Q (71030).xlsx,,Charpy V Transversal - Cuerpo - 10 mm - Temp. Amb.,57968
DS423,X60Q-L415Q,71030,X60,4368194-6693102-620,4368194,Tracción,4368194-620-T1,620,20,,24,37.5,,520,,,565,415,520,760,520,613,,,,,,,,,,,,,,,,,,,,,,https://tenaris.sharepoint.com/sites/IndicadoresMPME-AR/Informes/Curvas de Revenido/DS423/219.10 x 12.70 – DS423 – X60Q-L415Q (71030).xlsx,,Tracción segmento tubular - 38 mm - API - Temp. Amb.,57968
DS423,X60Q-L415Q,71030,X60,4368194-6693105-620,4368194,Charpy,4368194-620-C1,620,20,,,,,,,,,,,,,,,,,,,,,,,65,75,,75,85,,198,,,225,54,-15,https://tenaris.sharepoint.com/sites/IndicadoresMPME-AR/Informes/Curvas de Revenido/DS423/219.10 x 12.70 – DS423 – X60Q-L415Q (71030).xlsx,,Charpy V Transversal - Cuerpo - 10 mm - Temp. Amb.,57968
DS423,X60QS-L415QS,70925,X60,4162898-6397304-590,4162898,Tracción,4162898-590-T1,590,15,,23,32,,550,,,565,415,549,,520,642,,,,,,,,,,,,,,,,,,,,,,https://tenaris.sharepoint.com/sites/IndicadoresMPME-AR/Informes/Curvas de Revenido/DS423/273.10 x 9.27 – DS423 – X60QS-L415QS (70925).xlsx,,Tracción segmento tubular - 38 mm - API - Temp. Amb.,53097
DS423,X60QS-L415QS,70925,X60,4162898-6397308-590,4162898,Charpy,4162898-590-C1,590,15,,,,,,,,,,,,,,,,,,,,,,,85,75,,95,85,,144,45,,189,60,-10,https://tenaris.sharepoint.com/sites/IndicadoresMPME-AR/Informes/Curvas de Revenido/DS423/273.10 x 9.27 – DS423 – X60QS-L415QS (70925).xlsx,,Charpy V Transversal - Cuerpo - 7.5 mm - Temp. Amb.,53097
DS423,X60Q-L415Q,71007,X60,4302021-6595485-690,4302021,Tracción,4302021-690-T1,690,22,,24,38,,477,,,565,415,,760,520,566,,,,,,,,,,,,,,,,,,,,,,https://tenaris.sharepoint.com/sites/IndicadoresMPME-AR/Informes/Curvas de Revenido/DS423/219.10 x 12.70 – DS423 – X60Q-L415Q (71007).xlsx,,Tracción segmento tubular - 38 mm - API - Temp. Amb.,53446
DS423,X60Q-L415Q,71007,X60,4302021-6595488-690,4302021,Charpy,4302021-690-C1,690,22,,,,,,,,,,,,,,,,,,,,,,,100,75,,100,85,,401,41,,413,54,-15,https://tenaris.sharepoint.com/sites/IndicadoresMPME-AR/Informes/Curvas de Revenido/DS423/219.10 x 12.70 – DS423 – X60Q-L415Q (71007).xlsx,,Charpy V Transversal - Cuerpo - 10 mm - Temp. Amb.,53446
DS423,X60Q-L415Q,71008,X60,4302314-6595499-690,4302314,Tracción,4302314-690-T1,690,22,,24,40.5,,482,,,565,415,,760,520,575,,,,,,,,,,,,,,,,,,,,,,https://tenaris.sharepoint.com/sites/IndicadoresMPME-AR/Informes/Curvas de Revenido/DS423/219.10 x 14.27 – DS423 – X60Q-L415Q (71008).xlsx,,Tracción segmento tubular - 38 mm - API - Temp. Amb.,53446
DS423,X60Q-L415Q,71008,X60,4302314-6595502-690,4302314,Charpy,4302314-690-C1,690,22,,,,,,,,,,,,,,,,,,,,,,,100,75,,100,85,,409,41,,414,54,-15,https://tenaris.sharepoint.com/sites/IndicadoresMPME-AR/Informes/Curvas de Revenido/DS423/219.10 x 14.27 – DS423 – X60Q-L415Q (71008).xlsx,,Charpy V Transversal - Cuerpo - 10 mm - Temp. Amb.,53446
DS423,X60QS-L415QS,70925,X60,4170318-6407284-670,4170318,Tracción,4170318-670-T1,670,25,,23,35.5,,503,,,565,415,503,,520,588,,,,,,,,,,,,,,,,,,,,,,https://tenaris.sharepoint.com/sites/IndicadoresMPME-AR/Informes/Curvas de Revenido/DS423/273.10 x 9.27 – DS423 – X60QS-L415QS (70925).xlsx,,Tracción segmento tubular - 38 mm - API - Temp. Amb.,53097
DS423,X60QS-L415QS,70925,X60,4170318-6407288-670,4170318,Charpy,4170318-670-C1,670,25,,,,,,,,,,,,,,,,,,,,,,,100,75,,100,85,,302,45,,304,60,-10,https://tenaris.sharepoint.com/sites/IndicadoresMPME-AR/Informes/Curvas de Revenido/DS423/273.10 x 9.27 – DS423 – X60QS-L415QS (70925).xlsx,,Charpy V Transversal - Cuerpo - 7.5 mm - Temp. Amb.,53097
DS423,X60Q-L415Q,71030,X60,4368195-6693133-640,4368195,Tracción,4368195-640-T1,640,20,,24,41.5,,520,,,565,415,518,760,520,619,,,,,,,,,,,,,,,,,,,,,,https://tenaris.sharepoint.com/sites/IndicadoresMPME-AR/Informes/Curvas de Revenido/DS423/219.10 x 12.70 – DS423 – X60Q-L415Q (71030).xlsx,,Tracción segmento tubular - 38 mm - API - Temp. Amb.,57968
DS423,X60Q-L415Q,71030,X60,4368195-6693136-640,4368195,Charpy,4368195-640-C1,640,20,,,,,,,,,,,,,,,,,,,,,,,100,75,,100,85,,308,,,312,54,-15,https://tenaris.sharepoint.com/sites/IndicadoresMPME-AR/Informes/Curvas de Revenido/DS423/219.10 x 12.70 – DS423 – X60Q-L415Q (71030).xlsx,,Charpy V Transversal - Cuerpo - 10 mm - Temp. Amb.,57968
DS423,X60QS-L415QS,70925,X60,4162900-6397277-610,4162900,Tracción,4162900-610-T1,610,15,,23,34,,549,,,565,415,548,,520,638,,,,,,,,,,,,,,,,,,,,,,https://tenaris.sharepoint.com/sites/IndicadoresMPME-AR/Informes/Curvas de Revenido/DS423/273.10 x 9.27 – DS423 – X60QS-L415QS (70925).xlsx,,Tracción segmento tubular - 38 mm - API - Temp. Amb.,53097
DS423,X60QS-L415QS,70925,X60,4162900-6397281-610,4162900,Charpy,4162900-610-C1,610,15,,,,,,,,,,,,,,,,,,,,,,,100,75,,100,85,,202,45,,211,60,-10,https://tenaris.sharepoint.com/sites/IndicadoresMPME-AR/Informes/Curvas de Revenido/DS423/273.10 x 9.27 – DS423 – X60QS-L415QS (70925).xlsx,,Charpy V Transversal - Cuerpo - 7.5 mm - Temp. Amb.,53097
DS423,DNVGL SMLS 450 SD,71000,X60,4191656-6435108-645,4191656,Tracción,4191656-645-T1,645,20,,20,37.5,,487,,,570,460,485,705,535,585,,,,,,,,,,,,,,,,,,,,,,https://tenaris.sharepoint.com/sites/IndicadoresMPME-AR/Informes/Curvas de Revenido/DS423/168.30 x 12.70 – DS423 - DNVGL SMLS 450 SD – (71000).xlsx,,Tracción segmento tubular - 25.4 mm - ASTM - Temp. Amb.,54467
DS423,DNVGL SMLS 450 SD,71000,X60,4191656-6435112-645,4191656,Charpy,4191656-645-C1,645,20,,,,,,,,,,,,,,,,,,,,,,,100,,,100,,,401,38,,404,45,0,https://tenaris.sharepoint.com/sites/IndicadoresMPME-AR/Informes/Curvas de Revenido/DS423/168.30 x 12.70 – DS423 - DNVGL SMLS 450 SD – (71000).xlsx,,Charpy V Transversal - Cuerpo - 10 mm - Temp. Amb.,54467
DS423,DNVGL SMLS 450 SD,71000,X60,4191658-6435117-645,4191658,Tracción,4191658-645-T1,645,20,,20,41,,520,,,570,460,522,705,535,610,,,,,,,,,,,,,,,,,,,,,,https://tenaris.sharepoint.com/sites/IndicadoresMPME-AR/Informes/Curvas de Revenido/DS423/168.30 x 12.70 – DS423 - DNVGL SMLS 450 SD – (71000).xlsx,,Tracción segmento tubular - 25.4 mm - ASTM - Temp. Amb.,54469
DS423,DNVGL SMLS 450 SD,71000,X60,4191658-6435121-645,4191658,Charpy,4191658-645-C1,645,20,,,,,,,,,,,,,,,,,,,,,,,100,,,100,,,401,38,,410,45,0,https://tenaris.sharepoint.com/sites/IndicadoresMPME-AR/Informes/Curvas de Revenido/DS423/168.30 x 12.70 – DS423 - DNVGL SMLS 450 SD – (71000).xlsx,,Charpy V Transversal - Cuerpo - 10 mm - Temp. Amb.,54469
DS423,DNVGL SMLS 450 SD,71000,X60,4191657-6435186-655,4191657,Tracción,4191657-655-T1,655,20,,20,37,,486,,,570,460,485,705,535,574,,,,,,,,,,,,,,,,,,,,,,https://tenaris.sharepoint.com/sites/IndicadoresMPME-AR/Informes/Curvas de Revenido/DS423/168.30 x 12.70 – DS423 - DNVGL SMLS 450 SD – (71000).xlsx,,Tracción segmento tubular - 25.4 mm - ASTM - Temp. Amb.,54467
DS423,DNVGL SMLS 450 SD,71000,X60,4191657-6435190-655,4191657,Charpy,4191657-655-C1,655,20,,,,,,,,,,,,,,,,,,,,,,,100,,,100,,,405,38,,405,45,0,https://tenaris.sharepoint.com/sites/IndicadoresMPME-AR/Informes/Curvas de Revenido/DS423/168.30 x 12.70 – DS423 - DNVGL SMLS 450 SD – (71000).xlsx,,Charpy V Transversal - Cuerpo - 10 mm - Temp. Amb.,54467
DS423,DNVGL SMLS 450 SD,71000,X60,4191659-6435046-655,4191659,Tracción,4191659-655-T1,655,20,,20,38.5,,510,,,570,460,508,705,535,593,,,,,,,,,,,,,,,,,,,,,,https://tenaris.sharepoint.com/sites/IndicadoresMPME-AR/Informes/Curvas de Revenido/DS423/168.30 x 12.70 – DS423 - DNVGL SMLS 450 SD – (71000).xlsx,,Tracción segmento tubular - 25.4 mm - ASTM - Temp. Amb.,54469
DS423,DNVGL SMLS 450 SD,71000,X60,4191659-6435050-655,4191659,Charpy,4191659-655-C1,655,20,,,,,,,,,,,,,,,,,,,,,,,100,,,100,,,377,38,,396,45,0,https://tenaris.sharepoint.com/sites/IndicadoresMPME-AR/Informes/Curvas de Revenido/DS423/168.30 x 12.70 – DS423 - DNVGL SMLS 450 SD – (71000).xlsx,,Charpy V Transversal - Cuerpo - 10 mm - Temp. Amb.,54469
DS423,DNVGL SMLS 450 SD,71000,X60,4190143-6431711-625,4190143,Tracción,4190143-625-T1,625,15,,20,38.5,,502,,,570,460,501,705,535,597,,,,,,,,,,,,,,,,,,,,,,https://tenaris.sharepoint.com/sites/IndicadoresMPME-AR/Informes/Curvas de Revenido/DS423/168.30 x 12.70 – DS423 - DNVGL SMLS 450 SD – (71000).xlsx,,Tracción segmento tubular - 25.4 mm - ASTM - Temp. Amb.,54467
DS423,DNVGL SMLS 450 SD,71000,X60,4190143-6431715-625,4190143,Charpy,4190143-625-C1,625,15,,,,,,,,,,,,,,,,,,,,,,,100,,,100,,,390,38,,403,45,0,https://tenaris.sharepoint.com/sites/IndicadoresMPME-AR/Informes/Curvas de Revenido/DS423/168.30 x 12.70 – DS423 - DNVGL SMLS 450 SD – (71000).xlsx,,Charpy V Transversal - Cuerpo - 10 mm - Temp. Amb.,54467
DS423,X60Q-L415Q,71030,X60,4368196-6692989-660,4368196,Tracción,4368196-660-T1,660,20,,24,40,,524,,,565,415,523,760,520,622,,,,,,,,,,,,,,,,,,,,,,https://tenaris.sharepoint.com/sites/IndicadoresMPME-AR/Informes/Curvas de Revenido/DS423/219.10 x 12.70 – DS423 – X60Q-L415Q (71030).xlsx,,Tracción segmento tubular - 38 mm - API - Temp. Amb.,57968
DS423,X60Q-L415Q,71030,X60,4368196-6692992-660,4368196,Charpy,4368196-660-C1,660,20,,,,,,,,,,,,,,,,,,,,,,,90,75,,95,85,,242,,,272,54,-15,https://tenaris.sharepoint.com/sites/IndicadoresMPME-AR/Informes/Curvas de Revenido/DS423/219.10 x 12.70 – DS423 – X60Q-L415Q (71030).xlsx,,Charpy V Transversal - Cuerpo - 10 mm - Temp. Amb.,57968
DS423,X60QS-L415QS,70925,X60,4162902-6397247-630,4162902,Tracción,4162902-630-T1,630,15,,23,35.5,,557,,,565,415,557,,520,644,,,,,,,,,,,,,,,,,,,,,,https://tenaris.sharepoint.com/sites/IndicadoresMPME-AR/Informes/Curvas de Revenido/DS423/273.10 x 9.27 – DS423 – X60QS-L415QS (70925).xlsx,,Tracción segmento tubular - 38 mm - API - Temp. Amb.,53097
DS423,X60QS-L415QS,70925,X60,4162902-6397251-630,4162902,Charpy,4162902-630-C1,630,15,,,,,,,,,,,,,,,,,,,,,,,100,75,,100,85,,202,45,,225,60,-10,https://tenaris.sharepoint.com/sites/IndicadoresMPME-AR/Informes/Curvas de Revenido/DS423/273.10 x 9.27 – DS423 – X60QS-L415QS (70925).xlsx,,Charpy V Transversal - Cuerpo - 7.5 mm - Temp. Amb.,53097
DS423,X60QS-L415QS,70925,X60,4170319-6407185-690,4170319,Tracción,4170319-690-T1,690,25,,23,39,,465,,,565,415,464,,520,554,,,,,,,,,,,,,,,,,,,,,,https://tenaris.sharepoint.com/sites/IndicadoresMPME-AR/Informes/Curvas de Revenido/DS423/273.10 x 9.27 – DS423 – X60QS-L415QS (70925).xlsx,,Tracción segmento tubular - 38 mm - API - Temp. Amb.,53097
DS423,X60QS-L415QS,70925,X60,4170319-6407189-690,4170319,Charpy,4170319-690-C1,690,25,,,,,,,,,,,,,,,,,,,,,,,100,75,,100,85,,300,45,,303,60,-10,https://tenaris.sharepoint.com/sites/IndicadoresMPME-AR/Informes/Curvas de Revenido/DS423/273.10 x 9.27 – DS423 – X60QS-L415QS (70925).xlsx,,Charpy V Transversal - Cuerpo - 7.5 mm - Temp. Amb.,53097
DS423,X60Q-L415Q,71030,X60,4368198-6693002-665,4368198,Tracción,4368198-665-T1,665,20,,24,39.5,,533,,,565,415,533,760,520,628,,,,,,,,,,,,,,,,,,,,,,https://tenaris.sharepoint.com/sites/IndicadoresMPME-AR/Informes/Curvas de Revenido/DS423/219.10 x 12.70 – DS423 – X60Q-L415Q (71030).xlsx,,Tracción segmento tubular - 38 mm - API - Temp. Amb.,57968
DS423,X60Q-L415Q,71030,X60,4368198-6693005-665,4368198,Charpy,4368198-665-C1,665,20,,,,,,,,,,,,,,,,,,,,,,,75,75,,85,85,,231,,,242,54,-15,https://tenaris.sharepoint.com/sites/IndicadoresMPME-AR/Informes/Curvas de Revenido/DS423/219.10 x 12.70 – DS423 – X60Q-L415Q (71030).xlsx,,Charpy V Transversal - Cuerpo - 10 mm - Temp. Amb.,57968
DS423,X60Q-L415Q,71030,X60,4368198-6698501-665,4368198,Charpy,4368198-665-C2,665,20,,,,,,,,,,,,,,,,,,,,,,,100,75,,100,85,,304,,,312,54,-15,https://tenaris.sharepoint.com/sites/IndicadoresMPME-AR/Informes/Curvas de Revenido/DS423/219.10 x 12.70 – DS423 – X60Q-L415Q (71030).xlsx,,Charpy V Transversal - Cuerpo - 10 mm - Temp. Amb.,57968
DS423,DNVGL SMLS 450 SD,71000,X60,4190144-6431804-635,4190144,Tracción,4190144-635-T1,635,15,,20,40,,496,,,570,460,491,705,535,597,,,,,,,,,,,,,,,,,,,,,,https://tenaris.sharepoint.com/sites/IndicadoresMPME-AR/Informes/Curvas de Revenido/DS423/168.30 x 12.70 – DS423 - DNVGL SMLS 450 SD – (71000).xlsx,,Tracción segmento tubular - 25.4 mm - ASTM - Temp. Amb.,54467
DS423,DNVGL SMLS 450 SD,71000,X60,4190144-6431808-635,4190144,Charpy,4190144-635-C1,635,15,,,,,,,,,,,,,,,,,,,,,,,100,,,100,,,405,38,,405,45,0,https://tenaris.sharepoint.com/sites/IndicadoresMPME-AR/Informes/Curvas de Revenido/DS423/168.30 x 12.70 – DS423 - DNVGL SMLS 450 SD – (71000).xlsx,,Charpy V Transversal - Cuerpo - 10 mm - Temp. Amb.,54467
DS423,DNVGL SMLS 450 SD,71000,X60,4190214-6432518-635,4190214,Tracción,4190214-635-T1,635,15,,20,40,,511,,,570,460,511,705,535,605,,,,,,,,,,,,,,,,,,,,,,https://tenaris.sharepoint.com/sites/IndicadoresMPME-AR/Informes/Curvas de Revenido/DS423/168.30 x 12.70 – DS423 - DNVGL SMLS 450 SD – (71000).xlsx,,Tracción segmento tubular - 25.4 mm - ASTM - Temp. Amb.,54469
DS423,DNVGL SMLS 450 SD,71000,X60,4190214-6432522-635,4190214,Charpy,4190214-635-C1,635,15,,,,,,,,,,,,,,,,,,,,,,,100,,,100,,,414,38,,414,45,0,https://tenaris.sharepoint.com/sites/IndicadoresMPME-AR/Informes/Curvas de Revenido/DS423/168.30 x 12.70 – DS423 - DNVGL SMLS 450 SD – (71000).xlsx,,Charpy V Transversal - Cuerpo - 10 mm - Temp. Amb.,54469
DS423,X60Q-L415Q,71030,X60,4368200-6692875-680,4368200,Tracción,4368200-680-T1,680,20,,24,42.5,,500,,,565,415,501,760,520,594,,,,,,,,,,,,,,,,,,,,,,https://tenaris.sharepoint.com/sites/IndicadoresMPME-AR/Informes/Curvas de Revenido/DS423/219.10 x 12.70 – DS423 – X60Q-L415Q (71030).xlsx,,Tracción segmento tubular - 38 mm - API - Temp. Amb.,57968
DS423,X60Q-L415Q,71030,X60,4368200-6692878-680,4368200,Charpy,4368200-680-C1,680,20,,,,,,,,,,,,,,,,,,,,,,,100,75,,100,85,,298,,,311,54,-15,https://tenaris.sharepoint.com/sites/IndicadoresMPME-AR/Informes/Curvas de Revenido/DS423/219.10 x 12.70 – DS423 – X60Q-L415Q (71030).xlsx,,Charpy V Transversal - Cuerpo - 10 mm - Temp. Amb.,57968
DS423,X60Q-L415Q,71030,X60,4368201-6692866-700,4368201,Tracción,4368201-700-T1,700,20,,24,46.5,,474,,,565,415,474,760,520,558,,,,,,,,,,,,,,,,,,,,,,https://tenaris.sharepoint.com/sites/IndicadoresMPME-AR/Informes/Curvas de Revenido/DS423/219.10 x 12.70 – DS423 – X60Q-L415Q (71030).xlsx,,Tracción segmento tubular - 38 mm - API - Temp. Amb.,57968
DS423,DNVGL SMLS 450 SD,71000,X60,4190145-6431857-645,4190145,Tracción,4190145-645-T1,645,15,,20,36.5,,524,,,570,460,523,705,535,617,,,,,,,,,,,,,,,,,,,,,,https://tenaris.sharepoint.com/sites/IndicadoresMPME-AR/Informes/Curvas de Revenido/DS423/168.30 x 12.70 – DS423 - DNVGL SMLS 450 SD – (71000).xlsx,,Tracción segmento tubular - 25.4 mm - ASTM - Temp. Amb.,54467
DS423,DNVGL SMLS 450 SD,71000,X60,4190145-6431861-645,4190145,Charpy,4190145-645-C1,645,15,,,,,,,,,,,,,,,,,,,,,,,100,,,100,,,417,38,,418,45,0,https://tenaris.sharepoint.com/sites/IndicadoresMPME-AR/Informes/Curvas de Revenido/DS423/168.30 x 12.70 – DS423 - DNVGL SMLS 450 SD – (71000).xlsx,,Charpy V Transversal - Cuerpo - 10 mm - Temp. Amb.,54467
DS423,DNVGL SMLS 450 SD,71000,X60,4190145-6432652-645,4190145,Tracción,4190145-645-T2,645,15,,20,35,,517,,,570,460,517,705,535,614,,,,,,,,,,,,,,,,,,,,,,https://tenaris.sharepoint.com/sites/IndicadoresMPME-AR/Informes/Curvas de Revenido/DS423/168.30 x 12.70 – DS423 - DNVGL SMLS 450 SD – (71000).xlsx,,Tracción segmento tubular - 25.4 mm - ASTM - Temp. Amb.,54467
DS423,DNVGL SMLS 450 SD,71000,X60,4190215-6432537-645,4190215,Tracción,4190215-645-T1,645,15,,20,36.5,,523,,,570,460,522,705,535,612,,,,,,,,,,,,,,,,,,,,,,https://tenaris.sharepoint.com/sites/IndicadoresMPME-AR/Informes/Curvas de Revenido/DS423/168.30 x 12.70 – DS423 - DNVGL SMLS 450 SD – (71000).xlsx,,Tracción segmento tubular - 25.4 mm - ASTM - Temp. Amb.,54469
DS423,DNVGL SMLS 450 SD,71000,X60,4190215-6432541-645,4190215,Charpy,4190215-645-C1,645,15,,,,,,,,,,,,,,,,,,,,,,,100,,,100,,,400,38,,412,45,0,https://tenaris.sharepoint.com/sites/IndicadoresMPME-AR/Informes/Curvas de Revenido/DS423/168.30 x 12.70 – DS423 - DNVGL SMLS 450 SD – (71000).xlsx,,Charpy V Transversal - Cuerpo - 10 mm - Temp. Amb.,54469
DS423,DNVGL SMLS 450 SD,71000,X60,4191858-6434516-645,4191858,Tracción,4191858-645-T1,645,15,,20,38,,500,,,570,460,499,705,535,592,,,,,,,,,,,,,,,,,,,,,,https://tenaris.sharepoint.com/sites/IndicadoresMPME-AR/Informes/Curvas de Revenido/DS423/168.30 x 12.70 – DS423 - DNVGL SMLS 450 SD – (71000).xlsx,,Tracción segmento tubular - 25.4 mm - ASTM - Temp. Amb.,54467
DS423,X60QS-L415QS,70925,X60,4162903-6397221-650,4162903,Tracción,4162903-650-T1,650,15,,23,32.5,,550,,,565,415,548,,520,633,,,,,,,,,,,,,,,,,,,,,,https://tenaris.sharepoint.com/sites/IndicadoresMPME-AR/Informes/Curvas de Revenido/DS423/273.10 x 9.27 – DS423 – X60QS-L415QS (70925).xlsx,,Tracción segmento tubular - 38 mm - API - Temp. Amb.,53097
DS423,X60QS-L415QS,70925,X60,4162903-6397225-650,4162903,Charpy,4162903-650-C1,650,15,,,,,,,,,,,,,,,,,,,,,,,100,75,,100,85,,211,45,,234,60,-10,https://tenaris.sharepoint.com/sites/IndicadoresMPME-AR/Informes/Curvas de Revenido/DS423/273.10 x 9.27 – DS423 – X60QS-L415QS (70925).xlsx,,Charpy V Transversal - Cuerpo - 7.5 mm - Temp. Amb.,53097
DS423,DNVGL SMLS 450 SD,71000,X60,4190146-6431689-655,4190146,Tracción,4190146-655-T1,655,15,,20,41,,498,,,570,460,499,705,535,595,,,,,,,,,,,,,,,,,,,,,,https://tenaris.sharepoint.com/sites/IndicadoresMPME-AR/Informes/Curvas de Revenido/DS423/168.30 x 12.70 – DS423 - DNVGL SMLS 450 SD – (71000).xlsx,,Tracción segmento tubular - 25.4 mm - ASTM - Temp. Amb.,54467
DS423,DNVGL SMLS 450 SD,71000,X60,4190146-6431693-655,4190146,Charpy,4190146-655-C1,655,15,,,,,,,,,,,,,,,,,,,,,,,100,,,100,,,414,38,,419,45,0,https://tenaris.sharepoint.com/sites/IndicadoresMPME-AR/Informes/Curvas de Revenido/DS423/168.30 x 12.70 – DS423 - DNVGL SMLS 450 SD – (71000).xlsx,,Charpy V Transversal - Cuerpo - 10 mm - Temp. Amb.,54467
DS423,DNVGL SMLS 450 SD,71000,X60,4190216-6432553-655,4190216,Tracción,4190216-655-T1,655,15,,20,38,,514,,,570,460,513,705,535,607,,,,,,,,,,,,,,,,,,,,,,https://tenaris.sharepoint.com/sites/IndicadoresMPME-AR/Informes/Curvas de Revenido/DS423/168.30 x 12.70 – DS423 - DNVGL SMLS 450 SD – (71000).xlsx,,Tracción segmento tubular - 25.4 mm - ASTM - Temp. Amb.,54469
DS423,DNVGL SMLS 450 SD,71000,X60,4190216-6432557-655,4190216,Charpy,4190216-655-C1,655,15,,,,,,,,,,,,,,,,,,,,,,,100,,,100,,,418,38,,426,45,0,https://tenaris.sharepoint.com/sites/IndicadoresMPME-AR/Informes/Curvas de Revenido/DS423/168.30 x 12.70 – DS423 - DNVGL SMLS 450 SD – (71000).xlsx,,Charpy V Transversal - Cuerpo - 10 mm - Temp. Amb.,54469
DS423,DNVGL SMLS 450 SD,71000,X60,4236605-6496553-655,4236605,Tracción,4236605-655-T1,655,15,,20,40,,491,,,570,460,491,705,535,588,,,,,,,,,,,,,,,,,,,,,,https://tenaris.sharepoint.com/sites/IndicadoresMPME-AR/Informes/Curvas de Revenido/DS423/168.30 x 12.70 – DS423 - DNVGL SMLS 450 SD – (71000).xlsx,,Tracción segmento tubular - 25.4 mm - ASTM - Temp. Amb.,56399
DS423,DNVGL SMLS 450 SD,71000,X60,4236605-6496557-655,4236605,Charpy,4236605-655-C1,655,15,,,,,,,,,,,,,,,,,,,,,,,100,,,100,,,397,38,,407,45,0,https://tenaris.sharepoint.com/sites/IndicadoresMPME-AR/Informes/Curvas de Revenido/DS423/168.30 x 12.70 – DS423 - DNVGL SMLS 450 SD – (71000).xlsx,,Charpy V Transversal - Cuerpo - 10 mm - Temp. Amb.,56399
DS423,DNVGL SMLS 450 SD,71000,X60,4236606-6496542-655,4236606,Tracción,4236606-655-T1,655,15,,20,38,,497,,,570,460,499,705,535,593,,,,,,,,,,,,,,,,,,,,,,https://tenaris.sharepoint.com/sites/IndicadoresMPME-AR/Informes/Curvas de Revenido/DS423/168.30 x 12.70 – DS423 - DNVGL SMLS 450 SD – (71000).xlsx,,Tracción segmento tubular - 25.4 mm - ASTM - Temp. Amb.,56399
DS423,DNVGL SMLS 450 SD,71000,X60,4236606-6496546-655,4236606,Charpy,4236606-655-C1,655,15,,,,,,,,,,,,,,,,,,,,,,,100,,,100,,,409,38,,416,45,0,https://tenaris.sharepoint.com/sites/IndicadoresMPME-AR/Informes/Curvas de Revenido/DS423/168.30 x 12.70 – DS423 - DNVGL SMLS 450 SD – (71000).xlsx,,Charpy V Transversal - Cuerpo - 10 mm - Temp. Amb.,56399
DS423,DNVGL SMLS 450 SD,71000,X60,4190217-6432576-665,4190217,Tracción,4190217-665-T1,665,15,,20,38.5,,519,,,570,460,519,705,535,606,,,,,,,,,,,,,,,,,,,,,,https://tenaris.sharepoint.com/sites/IndicadoresMPME-AR/Informes/Curvas de Revenido/DS423/168.30 x 12.70 – DS423 - DNVGL SMLS 450 SD – (71000).xlsx,,Tracción segmento tubular - 25.4 mm - ASTM - Temp. Amb.,54469
DS423,DNVGL SMLS 450 SD,71000,X60,4190217-6432580-665,4190217,Charpy,4190217-665-C1,665,15,,,,,,,,,,,,,,,,,,,,,,,100,,,100,,,424,38,,427,45,0,https://tenaris.sharepoint.com/sites/IndicadoresMPME-AR/Informes/Curvas de Revenido/DS423/168.30 x 12.70 – DS423 - DNVGL SMLS 450 SD – (71000).xlsx,,Charpy V Transversal - Cuerpo - 10 mm - Temp. Amb.,54469
DS423,X60QS-L415QS,70925,X60,4162904-6397226-670,4162904,Tracción,4162904-670-T1,670,15,,23,34.5,,519,,,565,415,519,,520,609,,,,,,,,,,,,,,,,,,,,,,https://tenaris.sharepoint.com/sites/IndicadoresMPME-AR/Informes/Curvas de Revenido/DS423/273.10 x 9.27 – DS423 – X60QS-L415QS (70925).xlsx,,Tracción segmento tubular - 38 mm - API - Temp. Amb.,53097
DS423,X60QS-L415QS,70925,X60,4162904-6397230-670,4162904,Charpy,4162904-670-C1,670,15,,,,,,,,,,,,,,,,,,,,,,,100,75,,100,85,,217,45,,257,60,-10,https://tenaris.sharepoint.com/sites/IndicadoresMPME-AR/Informes/Curvas de Revenido/DS423/273.10 x 9.27 – DS423 – X60QS-L415QS (70925).xlsx,,Charpy V Transversal - Cuerpo - 7.5 mm - Temp. Amb.,53097
DS423,X60QS-L415QS,70925,X60,4162908-6397242-690,4162908,Tracción,4162908-690-T1,690,15,,23,37,,501,,,565,415,503,,520,586,,,,,,,,,,,,,,,,,,,,,,https://tenaris.sharepoint.com/sites/IndicadoresMPME-AR/Informes/Curvas de Revenido/DS423/273.10 x 9.27 – DS423 – X60QS-L415QS (70925).xlsx,,Tracción segmento tubular - 38 mm - API - Temp. Amb.,53097
DS423,X60QS-L415QS,70925,X60,4162908-6397246-690,4162908,Charpy,4162908-690-C1,690,15,,,,,,,,,,,,,,,,,,,,,,,100,75,,100,85,,285,45,,293,60,-10,https://tenaris.sharepoint.com/sites/IndicadoresMPME-AR/Informes/Curvas de Revenido/DS423/273.10 x 9.27 – DS423 – X60QS-L415QS (70925).xlsx,,Charpy V Transversal - Cuerpo - 7.5 mm - Temp. Amb.,53097
DS433,N80Q,11811,N80,4031926-6199233-600,4031926,Tracción,4031926-600-T1,600,40,,18.3,31,,934,,,758,552,935,,689,1010,,,,,,,,,,,,,,,,,,,,,,https://tenaris.sharepoint.com/sites/IndicadoresMPME-AR/Informes/Curvas de Revenido/DS433/158.75 x 17.30 - DS433 - N80Q (11811).xlsx,,Tracción segmento tubular - 25.4 mm - API - Temp. Amb.,44574
DS433,N80Q,11811,N80,4031926-6199234-600,4031926,Dureza,4031926-600-D1,600,40,,,,,,,,,,,,,,32.7,,32.1,,32.63,,32.1,,,,,,,,,,,,,,,https://tenaris.sharepoint.com/sites/IndicadoresMPME-AR/Informes/Curvas de Revenido/DS433/158.75 x 17.30 - DS433 - N80Q (11811).xlsx,,Dureza espesor cuerpo - 1 - NO - Temp. Amb.,44574
DS433,N80Q,11811,N80,4031926-6199236-600,4031926,Charpy,4031926-600-C1,600,40,,,,,,,,,,,,,,,,,,,,,,,85,,,85,,,102,18,,102,,0,https://tenaris.sharepoint.com/sites/IndicadoresMPME-AR/Informes/Curvas de Revenido/DS433/158.75 x 17.30 - DS433 - N80Q (11811).xlsx,,Charpy V Transversal - Cuerpo - 10 mm - Temp. Amb.,44574
DS433,N80Q,11811,N80,4035837-6207024-620,4035837,Tracción,4035837-620-T1,620,40,,18.3,30,,857,,,758,552,871,,689,965,,,,,,,,,,,,,,,,,,,,,,https://tenaris.sharepoint.com/sites/IndicadoresMPME-AR/Informes/Curvas de Revenido/DS433/158.75 x 17.30 - DS433 - N80Q (11811).xlsx,,Tracción segmento tubular - 25.4 mm - API - Temp. Amb.,44574
DS433,N80Q,11811,N80,4035837-6207025-620,4035837,Dureza,4035837-620-D1,620,40,,,,,,,,,,,,,,32.5,,31.8,,32.33,,31.97,,,,,,,,,,,,,,,https://tenaris.sharepoint.com/sites/IndicadoresMPME-AR/Informes/Curvas de Revenido/DS433/158.75 x 17.30 - DS433 - N80Q (11811).xlsx,,Dureza espesor cuerpo - 1 - NO - Temp. Amb.,44574
DS433,N80Q,11811,N80,4035837-6207027-620,4035837,Charpy,4035837-620-C1,620,40,,,,,,,,,,,,,,,,,,,,,,,90,,,95,,,109,,,114,,0,https://tenaris.sharepoint.com/sites/IndicadoresMPME-AR/Informes/Curvas de Revenido/DS433/158.75 x 17.30 - DS433 - N80Q (11811).xlsx,,Charpy V Transversal - Cuerpo - 10 mm - Temp. Amb.,44574
DS433,N80Q,11811,N80,4024903-6193947-650,4024903,Tracción,4024903-650-T1,650,40,,18.3,34,,841,,,758,552,852,,689,902,,,,,,,,,,,,,,,,,,,,,,https://tenaris.sharepoint.com/sites/IndicadoresMPME-AR/Informes/Curvas de Revenido/DS433/158.75 x 17.30 - DS433 - N80Q (11811).xlsx,,Tracción segmento tubular - 25.4 mm - API - Temp. Amb.,44574
DS433,N80Q,11811,N80,4024903-6193948-650,4024903,Dureza,4024903-650-D1,650,40,,,,,,,,,,,,,,29.3,,28.2,,29.1,,28.43,,,,,,,,,,,,,,,https://tenaris.sharepoint.com/sites/IndicadoresMPME-AR/Informes/Curvas de Revenido/DS433/158.75 x 17.30 - DS433 - N80Q (11811).xlsx,,Dureza espesor cuerpo - 1 - NO - Temp. Amb.,44574
DS433,N80Q,11811,N80,4024903-6193950-650,4024903,Charpy,4024903-650-C1,650,40,,,,,,,,,,,,,,,,,,,,,,,100,,,100,,,138,18,,141,,0,https://tenaris.sharepoint.com/sites/IndicadoresMPME-AR/Informes/Curvas de Revenido/DS433/158.75 x 17.30 - DS433 - N80Q (11811).xlsx,,Charpy V Transversal - Cuerpo - 10 mm - Temp. Amb.,44574
DS433,N80Q,11811,N80,4024905-6196260-680,4024905,Tracción,4024905-680-T1,680,40,,18.3,36.5,,686,,,758,552,688,,689,778,,,,,,,,,,,,,,,,,,,,,,https://tenaris.sharepoint.com/sites/IndicadoresMPME-AR/Informes/Curvas de Revenido/DS433/158.75 x 17.30 - DS433 - N80Q (11811).xlsx,,Tracción segmento tubular - 25.4 mm - API - Temp. Amb.,44574
DS433,N80Q,11811,N80,4024905-6196261-680,4024905,Dureza,4024905-680-D1,680,40,,,,,,,,,,,,,,26.3,,24.5,,25.63,,25.33,,,,,,,,,,,,,,,https://tenaris.sharepoint.com/sites/IndicadoresMPME-AR/Informes/Curvas de Revenido/DS433/158.75 x 17.30 - DS433 - N80Q (11811).xlsx,,Dureza espesor cuerpo - 1 - NO - Temp. Amb.,44574
DS433,N80Q,11811,N80,4024905-6196263-680,4024905,Charpy,4024905-680-C1,680,40,,,,,,,,,,,,,,,,,,,,,,,100,,,100,,,150,18,,152,,0,https://tenaris.sharepoint.com/sites/IndicadoresMPME-AR/Informes/Curvas de Revenido/DS433/158.75 x 17.30 - DS433 - N80Q (11811).xlsx,,Charpy V Transversal - Cuerpo - 10 mm - Temp. Amb.,44574
DS433,P110,11812,P110,4033354-6198907-600,4033354,Tracción,4033354-600-T1,600,20,,,24.5,,,957,,965,758,959,,862,1030,,,,,,,,,,,,,,,,,,,,,,https://tenaris.sharepoint.com/sites/IndicadoresMPME-AR/Informes/Curvas de Revenido/DS433/127.00 x 11.10 - DS433 - P110 (11812).xlsx,,Tracción segmento tubular - 25.4 mm - API - Temp. Amb.,44401
DS433,P110,11812,P110,4033354-6198908-600,4033354,Dureza,4033354-600-D1,600,20,,,,,,,,,,,,,,34.9,,34.9,,34.63,,34.63,,,,,,,,,,,,,,,https://tenaris.sharepoint.com/sites/IndicadoresMPME-AR/Informes/Curvas de Revenido/DS433/127.00 x 11.10 - DS433 - P110 (11812).xlsx,,Dureza espesor cuerpo - 1 - NO - Temp. Amb.,44401
DS433,P110,11812,P110,4033354-6198910-600,4033354,Charpy,4033354-600-C1,600,20,,,,,,,,,,,,,,,,,,,,,,,100,,,100,,,62,,,66,,0,https://tenaris.sharepoint.com/sites/IndicadoresMPME-AR/Informes/Curvas de Revenido/DS433/127.00 x 11.10 - DS433 - P110 (11812).xlsx,,Charpy V Transversal - Cuerpo - 7.5 mm - Temp. Amb.,44401
DS433,P110,11812,P110,4052467-6227363-600,4052467,Tracción,4052467-600-T1,600,10,,,22.5,,,1018,,965,758,1019,,862,1093,,,,,,,,,,,,,,,,,,,,,,https://tenaris.sharepoint.com/sites/IndicadoresMPME-AR/Informes/Curvas de Revenido/DS433/127.00 x 11.10 - DS433 - P110 (11812).xlsx,,Tracción segmento tubular - 25.4 mm - API - Temp. Amb.,44401
DS433,P110,11812,P110,4052467-6227364-600,4052467,Dureza,4052467-600-D1,600,10,,,,,,,,,,,,,,37.4,,37.4,,37.23,,37.23,,,,,,,,,,,,,,,https://tenaris.sharepoint.com/sites/IndicadoresMPME-AR/Informes/Curvas de Revenido/DS433/127.00 x 11.10 - DS433 - P110 (11812).xlsx,,Dureza espesor cuerpo - 1 - NO - Temp. Amb.,44401
DS433,P110,11812,P110,4052467-6227366-600,4052467,Charpy,4052467-600-C1,600,10,,,,,,,,,,,,,,,,,,,,,,,100,,,100,,,52,,,54,,0,https://tenaris.sharepoint.com/sites/IndicadoresMPME-AR/Informes/Curvas de Revenido/DS433/127.00 x 11.10 - DS433 - P110 (11812).xlsx,,Charpy V Transversal - Cuerpo - 7.5 mm - Temp. Amb.,44401
DS433,P110,11812,P110,4052468-6227368-625,4052468,Tracción,4052468-625-T1,625,10,,,22.5,,,939,,965,758,939,,862,1014,,,,,,,,,,,,,,,,,,,,,,https://tenaris.sharepoint.com/sites/IndicadoresMPME-AR/Informes/Curvas de Revenido/DS433/127.00 x 11.10 - DS433 - P110 (11812).xlsx,,Tracción segmento tubular - 25.4 mm - API - Temp. Amb.,44401
DS433,P110,11812,P110,4052468-6227369-625,4052468,Dureza,4052468-625-D1,625,10,,,,,,,,,,,,,,34.5,,34.5,,34.23,,34.23,,,,,,,,,,,,,,,https://tenaris.sharepoint.com/sites/IndicadoresMPME-AR/Informes/Curvas de Revenido/DS433/127.00 x 11.10 - DS433 - P110 (11812).xlsx,,Dureza espesor cuerpo - 1 - NO - Temp. Amb.,44401
DS433,P110,11812,P110,4052468-6227371-625,4052468,Charpy,4052468-625-C1,625,10,,,,,,,,,,,,,,,,,,,,,,,100,,,100,,,69,,,70,,0,https://tenaris.sharepoint.com/sites/IndicadoresMPME-AR/Informes/Curvas de Revenido/DS433/127.00 x 11.10 - DS433 - P110 (11812).xlsx,,Charpy V Transversal - Cuerpo - 7.5 mm - Temp. Amb.,44401
DS433,P110,11812,P110,4033355-6198954-625,4033355,Tracción,4033355-625-T1,625,20,,,25,,,913,,965,758,914,,862,981,,,,,,,,,,,,,,,,,,,,,,https://tenaris.sharepoint.com/sites/IndicadoresMPME-AR/Informes/Curvas de Revenido/DS433/127.00 x 11.10 - DS433 - P110 (11812).xlsx,,Tracción segmento tubular - 25.4 mm - API - Temp. Amb.,44401
DS433,P110,11812,P110,4033355-6198955-625,4033355,Dureza,4033355-625-D1,625,20,,,,,,,,,,,,,,32.8,,32.8,,32.57,,32.57,,,,,,,,,,,,,,,https://tenaris.sharepoint.com/sites/IndicadoresMPME-AR/Informes/Curvas de Revenido/DS433/127.00 x 11.10 - DS433 - P110 (11812).xlsx,,Dureza espesor cuerpo - 1 - NO - Temp. Amb.,44401
DS433,P110,11812,P110,4033355-6198957-625,4033355,Charpy,4033355-625-C1,625,20,,,,,,,,,,,,,,,,,,,,,,,100,,,100,,,72,,,73,,0,https://tenaris.sharepoint.com/sites/IndicadoresMPME-AR/Informes/Curvas de Revenido/DS433/127.00 x 11.10 - DS433 - P110 (11812).xlsx,,Charpy V Transversal - Cuerpo - 7.5 mm - Temp. Amb.,44401
DS433,P110,11812,P110,4049704-6224451-650,4049704,Tracción,4049704-650-T1,650,10,,,26,,,804,,965,758,734,,862,931,,,,,,,,,,,,,,,,,,,,,,https://tenaris.sharepoint.com/sites/IndicadoresMPME-AR/Informes/Curvas de Revenido/DS433/127.00 x 11.10 - DS433 - P110 (11812).xlsx,,Tracción segmento tubular - 25.4 mm - API - Temp. Amb.,44401
DS433,P110,11812,P110,4049704-6224452-650,4049704,Dureza,4049704-650-D1,650,10,,,,,,,,,,,,,,31.5,,31.5,,31.37,,31.37,,,,,,,,,,,,,,,https://tenaris.sharepoint.com/sites/IndicadoresMPME-AR/Informes/Curvas de Revenido/DS433/127.00 x 11.10 - DS433 - P110 (11812).xlsx,,Dureza espesor cuerpo - 1 - NO - Temp. Amb.,44401
DS433,P110,11812,P110,4049704-6224454-650,4049704,Charpy,4049704-650-C1,650,10,,,,,,,,,,,,,,,,,,,,,,,100,,,100,,,74,,,77,,0,https://tenaris.sharepoint.com/sites/IndicadoresMPME-AR/Informes/Curvas de Revenido/DS433/127.00 x 11.10 - DS433 - P110 (11812).xlsx,,Charpy V Transversal - Cuerpo - 7.5 mm - Temp. Amb.,44401
DS433,P110,11812,P110,4033357-6198945-650,4033357,Tracción,4033357-650-T1,650,20,,,27,,,834,,965,758,834,,862,906,,,,,,,,,,,,,,,,,,,,,,https://tenaris.sharepoint.com/sites/IndicadoresMPME-AR/Informes/Curvas de Revenido/DS433/127.00 x 11.10 - DS433 - P110 (11812).xlsx,,Tracción segmento tubular - 25.4 mm - API - Temp. Amb.,44401
DS433,P110,11812,P110,4033357-6198946-650,4033357,Dureza,4033357-650-D1,650,20,,,,,,,,,,,,,,30.7,,30.7,,30.1,,30.1,,,,,,,,,,,,,,,https://tenaris.sharepoint.com/sites/IndicadoresMPME-AR/Informes/Curvas de Revenido/DS433/127.00 x 11.10 - DS433 - P110 (11812).xlsx,,Dureza espesor cuerpo - 1 - NO - Temp. Amb.,44401
DS433,P110,11812,P110,4033357-6198948-650,4033357,Charpy,4033357-650-C1,650,20,,,,,,,,,,,,,,,,,,,,,,,100,,,100,,,84,,,86,,0,https://tenaris.sharepoint.com/sites/IndicadoresMPME-AR/Informes/Curvas de Revenido/DS433/127.00 x 11.10 - DS433 - P110 (11812).xlsx,,Charpy V Transversal - Cuerpo - 7.5 mm - Temp. Amb.,44401
DS433,N80Q,11811,N80,4024908-6188516-695,4024908,Tracción,4024908-695-T1,695,40,,18.3,34.5,,695,,,758,552,695,,689,794,,,,,,,,,,,,,,,,,,,,,,https://tenaris.sharepoint.com/sites/IndicadoresMPME-AR/Informes/Curvas de Revenido/DS433/158.75 x 17.30 - DS433 - N80Q (11811).xlsx,,Tracción segmento tubular - 25.4 mm - API - Temp. Amb.,44574
DS433,N80Q,11811,N80,4024908-6188517-695,4024908,Dureza,4024908-695-D1,695,40,,,,,,,,,,,,,,24.7,,23.8,,24.5,,24,,,,,,,,,,,,,,,https://tenaris.sharepoint.com/sites/IndicadoresMPME-AR/Informes/Curvas de Revenido/DS433/158.75 x 17.30 - DS433 - N80Q (11811).xlsx,,Dureza espesor cuerpo - 1 - NO - Temp. Amb.,44574
DS433,N80Q,11811,N80,4024908-6188519-695,4024908,Charpy,4024908-695-C1,695,40,,,,,,,,,,,,,,,,,,,,,,,100,,,100,,,178,18,,180,,0,https://tenaris.sharepoint.com/sites/IndicadoresMPME-AR/Informes/Curvas de Revenido/DS433/158.75 x 17.30 - DS433 - N80Q (11811).xlsx,,Charpy V Transversal - Cuerpo - 10 mm - Temp. Amb.,44574
DS433,P110,11812,P110,4049705-6224465-700,4049705,Tracción,4049705-700-T1,700,10,,,28,,,754,,965,758,753,,862,844,,,,,,,,,,,,,,,,,,,,,,https://tenaris.sharepoint.com/sites/IndicadoresMPME-AR/Informes/Curvas de Revenido/DS433/127.00 x 11.10 - DS433 - P110 (11812).xlsx,,Tracción segmento tubular - 25.4 mm - API - Temp. Amb.,44401
DS433,P110,11812,P110,4049705-6224466-700,4049705,Dureza,4049705-700-D1,700,10,,,,,,,,,,,,,,27.5,,27.5,,27.23,,27.23,,,,,,,,,,,,,,,https://tenaris.sharepoint.com/sites/IndicadoresMPME-AR/Informes/Curvas de Revenido/DS433/127.00 x 11.10 - DS433 - P110 (11812).xlsx,,Dureza espesor cuerpo - 1 - NO - Temp. Amb.,44401
DS433,P110,11812,P110,4049705-6224468-700,4049705,Charpy,4049705-700-C1,700,10,,,,,,,,,,,,,,,,,,,,,,,100,,,100,,,91,,,93,,0,https://tenaris.sharepoint.com/sites/IndicadoresMPME-AR/Informes/Curvas de Revenido/DS433/127.00 x 11.10 - DS433 - P110 (11812).xlsx,,Charpy V Transversal - Cuerpo - 7.5 mm - Temp. Amb.,44401
DS433,P110,11812,P110,4052469-6227385-750,4052469,Tracción,4052469-750-T1,750,10,,,29,,,675,,965,758,673,,862,779,,,,,,,,,,,,,,,,,,,,,,https://tenaris.sharepoint.com/sites/IndicadoresMPME-AR/Informes/Curvas de Revenido/DS433/127.00 x 11.10 - DS433 - P110 (11812).xlsx,,Tracción segmento tubular - 25.4 mm - API - Temp. Amb.,44401
DS433,P110,11812,P110,4052469-6227386-750,4052469,Dureza,4052469-750-D1,750,10,,,,,,,,,,,,,,23.5,,23.5,,22.93,,22.93,,,,,,,,,,,,,,,https://tenaris.sharepoint.com/sites/IndicadoresMPME-AR/Informes/Curvas de Revenido/DS433/127.00 x 11.10 - DS433 - P110 (11812).xlsx,,Dureza espesor cuerpo - 1 - NO - Temp. Amb.,44401
DS433,P110,11812,P110,4052469-6227388-750,4052469,Charpy,4052469-750-C1,750,10,,,,,,,,,,,,,,,,,,,,,,,100,,,100,,,106,,,109,,0,https://tenaris.sharepoint.com/sites/IndicadoresMPME-AR/Informes/Curvas de Revenido/DS433/127.00 x 11.10 - DS433 - P110 (11812).xlsx,,Charpy V Transversal - Cuerpo - 7.5 mm - Temp. Amb.,44401
DS433,P110,11812,P110,4052470-6227380-700,4052470,Tracción,4052470-700-T1,700,20,,,29,,,746,,965,758,746,,862,842,,,,,,,,,,,,,,,,,,,,,,https://tenaris.sharepoint.com/sites/IndicadoresMPME-AR/Informes/Curvas de Revenido/DS433/127.00 x 11.10 - DS433 - P110 (11812).xlsx,,Tracción segmento tubular - 25.4 mm - API - Temp. Amb.,44401
DS433,P110,11812,P110,4052470-6227381-700,4052470,Dureza,4052470-700-D1,700,20,,,,,,,,,,,,,,25.5,,25.5,,25.03,,25.03,,,,,,,,,,,,,,,https://tenaris.sharepoint.com/sites/IndicadoresMPME-AR/Informes/Curvas de Revenido/DS433/127.00 x 11.10 - DS433 - P110 (11812).xlsx,,Dureza espesor cuerpo - 1 - NO - Temp. Amb.,44401
DS433,P110,11812,P110,4052470-6227383-700,4052470,Charpy,4052470-700-C1,700,20,,,,,,,,,,,,,,,,,,,,,,,100,,,100,,,96,,,97,,0,https://tenaris.sharepoint.com/sites/IndicadoresMPME-AR/Informes/Curvas de Revenido/DS433/127.00 x 11.10 - DS433 - P110 (11812).xlsx,,Charpy V Transversal - Cuerpo - 7.5 mm - Temp. Amb.,44401
DS433,N80Q,11811,N80,4024911-6189731-710,4024911,Tracción,4024911-710-T1,710,40,,18.3,35.5,,661,,,758,552,662,,689,766,,,,,,,,,,,,,,,,,,,,,,https://tenaris.sharepoint.com/sites/IndicadoresMPME-AR/Informes/Curvas de Revenido/DS433/158.75 x 17.30 - DS433 - N80Q (11811).xlsx,,Tracción segmento tubular - 25.4 mm - API - Temp. Amb.,44574
DS433,N80Q,11811,N80,4024911-6189732-710,4024911,Dureza,4024911-710-D1,710,40,,,,,,,,,,,,,,21.7,,20.8,,21.53,,21.1,,,,,,,,,,,,,,,https://tenaris.sharepoint.com/sites/IndicadoresMPME-AR/Informes/Curvas de Revenido/DS433/158.75 x 17.30 - DS433 - N80Q (11811).xlsx,,Dureza espesor cuerpo - 1 - NO - Temp. Amb.,44574
DS433,N80Q,11811,N80,4024911-6189734-710,4024911,Charpy,4024911-710-C1,710,40,,,,,,,,,,,,,,,,,,,,,,,100,,,100,,,169,18,,173,,0,https://tenaris.sharepoint.com/sites/IndicadoresMPME-AR/Informes/Curvas de Revenido/DS433/158.75 x 17.30 - DS433 - N80Q (11811).xlsx,,Charpy V Transversal - Cuerpo - 10 mm - Temp. Amb.,44574
