Repository: ManuelU99/CR

File: data_bi_CR2.csv (part 4 of 15)
Tipo_Acero_Limpio,Grado_Acero,Ciclo,Familia,Muestra_Probeta_Temp,Muestra,Test type,Muestra_Temp_TestType_Index,Tipo de muestra (Sin °C),Tubo,Alarg Max Req (merged),Alarg Min Req (merged),Alarg. Obt. (%) (merged),Fluencia 0.2% Obt (merged),Fluencia 0.5% Obt (merged),Fluencia 0.6% Obt (merged),Fluencia 0.7% Obt (merged),Fluencia Max Req (merged),Fluencia Min Req (merged),Fluencia Offset Obt (merged),Rotura Max Req (merged),Rotura Min Req (merged),Rotura Obt (merged),Dureza Ind. Máx. Obt 1 (merged),Dureza Ind. Max. Req (merged),Dureza Ind. Mín. Obt 1 (merged),Dureza Ind. Min. Req (merged),Dureza Prom. Máx. Obt 1 (merged),Dureza Prom. Max. Req (merged),Dureza Prom. Mín. Obt 1 (merged),Dureza Prom. Mín. Req (merged),Area Dúctil Indiv. Max. Req (%) (merged),Area Dúctil Indiv. Min. Obt (%) (merged),Area Dúctil Indiv. Min. Req (%) (merged),Area Dúctil Prom. Max. Req (%) (merged),Area Dúctil Prom. Min. Obt (%) (merged),Area Dúctil Prom. Min. Req (%) (merged),Energia Indiv. Max. Req. (J) (merged),Energia Indiv. Min. Obt. (J) (merged),Energia Indiv. Min. Req. (J) (merged),Energia Prom. Max. Req. (J) (merged),Energia Prom. Min. Obt. (J) (merged),Energia Prom. Min. Req. (J) (merged),Temp Ensayo Req (merged),Full File Path,OP,Tipo de probeta,Colada.1
DS446,X65QS-L450QS,71025,X65,4329624-6634819-670,4329624,Tracción,4329624-670-T1,670,30,,22,40,,507,,,570,450,505,760,535,591,,,,,,,,,,,,,,,,,,,,,,https://tenaris.sharepoint.com/sites/IndicadoresMPME-AR/Informes/Curvas de Revenido/DS446/114.30 x 12.70 – DS446  – X65QS-L450QS (71025).xlsx,,Tracción segmento tubular - 25.4 mm - API - Temp. Amb.,27802
DS446,X65QS-L450QS,71025,X65,4329625-6634715-670,4329625,Tracción,4329625-670-T1,670,30,,22,39.5,,518,,,570,450,517,760,535,598,,,,,,,,,,,,,,,,,,,,,,https://tenaris.sharepoint.com/sites/IndicadoresMPME-AR/Informes/Curvas de Revenido/DS446/114.30 x 12.70 – DS446  – X65QS-L450QS (71025).xlsx,,Tracción segmento tubular - 25.4 mm - API - Temp. Amb.,27803
DS446,TN 70 HD,15267,,4335874-6646923-630,4335874,Tracción,4335874-630-T1,630,20,,25,39.5,,532,533,,621,483,531,,565,614,,,,,,,,,,,,,,,,,,,,,,https://tenaris.sharepoint.com/sites/IndicadoresMPME-AR/Informes/Curvas de Revenido/DS446/219.08 x 10.59 – DS446 – TN 70 HD (15267).xlsx,,Tracción segmento tubular - 38 mm - ASTM - Temp. Amb.,58435
DS446,TN 70 HD,15267,,4335874-6646926-630,4335874,Charpy,4335874-630-C1,630,20,,,,,,,,,,,,,,,,,,,,,,,100,,,100,,,270,64.8,,284,86.4,-10,https://tenaris.sharepoint.com/sites/IndicadoresMPME-AR/Informes/Curvas de Revenido/DS446/219.08 x 10.59 – DS446 – TN 70 HD (15267).xlsx,,Charpy V Transversal - Cuerpo - 7.5 mm - Temp. Amb.,58435
DS446,TN 70 HD,15267,,4335874-6647100-630,4335874,Dureza,4335874-630-D1,630,20,,,,,,,,,,,,,,15,,9.3,,14.3,,9.5,,,,,,,,,,,,,,,https://tenaris.sharepoint.com/sites/IndicadoresMPME-AR/Informes/Curvas de Revenido/DS446/219.08 x 10.59 – DS446 – TN 70 HD (15267).xlsx,,Dureza espesor cuerpo - 1 - NO - Temp. Amb.,58435
DS446,X65QS-L450QS,71025,X65,4328618-6631756-670,4328618,Tracción,4328618-670-T1,670,25,,22,34.5,,508,,,570,450,506,760,535,593,,,,,,,,,,,,,,,,,,,,,,https://tenaris.sharepoint.com/sites/IndicadoresMPME-AR/Informes/Curvas de Revenido/DS446/114.30 x 12.70 – DS446  – X65QS-L450QS (71025).xlsx,,Tracción segmento tubular - 25.4 mm - API - Temp. Amb.,27803
DS446,X65QS-L450QS,71025,X65,4328618-6631760-670,4328618,Charpy,4328618-670-C1,670,25,,,,,,,,,,,,,,,,,,,,,,,70,75,,90,85,,216,45,,261,60,-29,https://tenaris.sharepoint.com/sites/IndicadoresMPME-AR/Informes/Curvas de Revenido/DS446/114.30 x 12.70 – DS446  – X65QS-L450QS (71025).xlsx,,Charpy V Transversal - Cuerpo - 10 mm - Temp. Amb.,27803
DS446,X65QS-L450QS,71025,X65,4329382-6634698-675,4329382,Tracción,4329382-675-T1,675,30,,22,40,,520,,,570,450,518,760,535,606,,,,,,,,,,,,,,,,,,,,,,https://tenaris.sharepoint.com/sites/IndicadoresMPME-AR/Informes/Curvas de Revenido/DS446/114.30 x 12.70 – DS446  – X65QS-L450QS (71025).xlsx,,Tracción segmento tubular - 25.4 mm - API - Temp. Amb.,27802
DS446,X65QS-L450QS,71025,X65,4329382-6637855-675,4329382,Tracción,4329382-675-T2,675,30,,22,37,,503,,,570,450,501,760,535,587,,,,,,,,,,,,,,,,,,,,,,https://tenaris.sharepoint.com/sites/IndicadoresMPME-AR/Informes/Curvas de Revenido/DS446/114.30 x 12.70 – DS446  – X65QS-L450QS (71025).xlsx,,Tracción segmento tubular - 25.4 mm - API - Temp. Amb.,27802
DS446,X65QS-L450QS,71025,X65,4329383-6634710-675,4329383,Tracción,4329383-675-T1,675,30,,22,42,,494,,,570,450,493,760,535,579,,,,,,,,,,,,,,,,,,,,,,https://tenaris.sharepoint.com/sites/IndicadoresMPME-AR/Informes/Curvas de Revenido/DS446/114.30 x 12.70 – DS446  – X65QS-L450QS (71025).xlsx,,Tracción segmento tubular - 25.4 mm - API - Temp. Amb.,27803
DS446,X65QS-L450QS,71025,X65,4328937-6632316-680,4328937,Tracción,4328937-680-T1,680,30,,22,37,,491,,,570,450,491,760,535,575,,,,,,,,,,,,,,,,,,,,,,https://tenaris.sharepoint.com/sites/IndicadoresMPME-AR/Informes/Curvas de Revenido/DS446/114.30 x 12.70 – DS446  – X65QS-L450QS (71025).xlsx,,Tracción segmento tubular - 25.4 mm - API - Temp. Amb.,27802
DS446,X65QS-L450QS,71025,X65,4329631-6634725-680,4329631,Tracción,4329631-680-T1,680,30,,22,39.5,,496,,,570,450,494,760,535,577,,,,,,,,,,,,,,,,,,,,,,https://tenaris.sharepoint.com/sites/IndicadoresMPME-AR/Informes/Curvas de Revenido/DS446/114.30 x 12.70 – DS446  – X65QS-L450QS (71025).xlsx,,Tracción segmento tubular - 25.4 mm - API - Temp. Amb.,27803
DS446,X65QS-L450QS,71025,X65,4324618-6627741-620,4324618,Tracción,4324618-620-T1,620,15,,22,38,,529,,,570,450,530,760,535,621,,,,,,,,,,,,,,,,,,,,,,https://tenaris.sharepoint.com/sites/IndicadoresMPME-AR/Informes/Curvas de Revenido/DS446/114.30 x 12.70 – DS446  – X65QS-L450QS (71025).xlsx,,Tracción segmento tubular - 25.4 mm - API - Temp. Amb.,27803
DS446,X65QS-L450QS,71025,X65,4324618-6627745-620,4324618,Charpy,4324618-620-C1,620,15,,,,,,,,,,,,,,,,,,,,,,,100,75,,100,85,,271,45,,275,60,-29,https://tenaris.sharepoint.com/sites/IndicadoresMPME-AR/Informes/Curvas de Revenido/DS446/114.30 x 12.70 – DS446  – X65QS-L450QS (71025).xlsx,,Charpy V Transversal - Cuerpo - 10 mm - Temp. Amb.,27803
DS446,X65QS-L450QS,71025,X65,4325003-6632081-620,4325003,Tracción,4325003-620-T1,620,15,,22,37,,527,,,570,450,524,760,535,625,,,,,,,,,,,,,,,,,,,,,,https://tenaris.sharepoint.com/sites/IndicadoresMPME-AR/Informes/Curvas de Revenido/DS446/114.30 x 12.70 – DS446  – X65QS-L450QS (71025).xlsx,,Tracción segmento tubular - 25.4 mm - API - Temp. Amb.,27802
DS446,X65QS-L450QS,71025,X65,4325003-6632085-620,4325003,Charpy,4325003-620-C1,620,15,,,,,,,,,,,,,,,,,,,,,,,100,75,,100,85,,251,45,,256,60,-29,https://tenaris.sharepoint.com/sites/IndicadoresMPME-AR/Informes/Curvas de Revenido/DS446/114.30 x 12.70 – DS446  – X65QS-L450QS (71025).xlsx,,Charpy V Transversal - Cuerpo - 10 mm - Temp. Amb.,27802
DS446,TN 70 HD,15267,,4335875-6646933-650,4335875,Tracción,4335875-650-T1,650,20,,25,41,,512,511,,621,483,518,,565,591,,,,,,,,,,,,,,,,,,,,,,https://tenaris.sharepoint.com/sites/IndicadoresMPME-AR/Informes/Curvas de Revenido/DS446/219.08 x 10.59 – DS446 – TN 70 HD (15267).xlsx,,Tracción segmento tubular - 38 mm - ASTM - Temp. Amb.,58435
DS446,TN 70 HD,15267,,4335875-6646936-650,4335875,Charpy,4335875-650-C1,650,20,,,,,,,,,,,,,,,,,,,,,,,100,,,100,,,296,64.8,,299,86.4,-10,https://tenaris.sharepoint.com/sites/IndicadoresMPME-AR/Informes/Curvas de Revenido/DS446/219.08 x 10.59 – DS446 – TN 70 HD (15267).xlsx,,Charpy V Transversal - Cuerpo - 7.5 mm - Temp. Amb.,58435
DS446,TN 70 HD,15267,,4335875-6647101-650,4335875,Dureza,4335875-650-D1,650,20,,,,,,,,,,,,,,12.6,,8.6,,12.6,,8.9,,,,,,,,,,,,,,,https://tenaris.sharepoint.com/sites/IndicadoresMPME-AR/Informes/Curvas de Revenido/DS446/219.08 x 10.59 – DS446 – TN 70 HD (15267).xlsx,,Dureza espesor cuerpo - 1 - NO - Temp. Amb.,58435
DS446,TN 70 HD,15267,,4335871-6646099-630,4335871,Tracción,4335871-630-T1,630,15,,25,39,,527,528,,621,483,526,,565,611,,,,,,,,,,,,,,,,,,,,,,https://tenaris.sharepoint.com/sites/IndicadoresMPME-AR/Informes/Curvas de Revenido/DS446/219.08 x 10.59 – DS446 – TN 70 HD (15267).xlsx,,Tracción segmento tubular - 38 mm - ASTM - Temp. Amb.,58435
DS446,TN 70 HD,15267,,4335871-6646102-630,4335871,Charpy,4335871-630-C1,630,15,,,,,,,,,,,,,,,,,,,,,,,100,,,100,,,273,64.8,,277,86.4,-10,https://tenaris.sharepoint.com/sites/IndicadoresMPME-AR/Informes/Curvas de Revenido/DS446/219.08 x 10.59 – DS446 – TN 70 HD (15267).xlsx,,Charpy V Transversal - Cuerpo - 7.5 mm - Temp. Amb.,58435
DS446,TN 70 HD,15267,,4335871-6646635-630,4335871,Dureza,4335871-630-D1,630,15,,,,,,,,,,,,,,15.3,,9.6,,14.7,,9.9,,,,,,,,,,,,,,,https://tenaris.sharepoint.com/sites/IndicadoresMPME-AR/Informes/Curvas de Revenido/DS446/219.08 x 10.59 – DS446 – TN 70 HD (15267).xlsx,,Dureza espesor cuerpo - 1 - NO - Temp. Amb.,58435
DS446,TN 70 HD,15267,,4335876-6646074-670,4335876,Tracción,4335876-670-T1,670,20,,25,38,,504,504,,621,483,504,,565,581,,,,,,,,,,,,,,,,,,,,,,https://tenaris.sharepoint.com/sites/IndicadoresMPME-AR/Informes/Curvas de Revenido/DS446/219.08 x 10.59 – DS446 – TN 70 HD (15267).xlsx,,Tracción segmento tubular - 38 mm - ASTM - Temp. Amb.,58435
DS446,TN 70 HD,15267,,4335876-6646077-670,4335876,Charpy,4335876-670-C1,670,20,,,,,,,,,,,,,,,,,,,,,,,100,,,100,,,300,64.8,,304,86.4,-10,https://tenaris.sharepoint.com/sites/IndicadoresMPME-AR/Informes/Curvas de Revenido/DS446/219.08 x 10.59 – DS446 – TN 70 HD (15267).xlsx,,Charpy V Transversal - Cuerpo - 7.5 mm - Temp. Amb.,58435
DS446,TN 70 HD,15267,,4335876-6646637-670,4335876,Dureza,4335876-670-D1,670,20,,,,,,,,,,,,,,15,,8.3,,13.3,,8.5,,,,,,,,,,,,,,,https://tenaris.sharepoint.com/sites/IndicadoresMPME-AR/Informes/Curvas de Revenido/DS446/219.08 x 10.59 – DS446 – TN 70 HD (15267).xlsx,,Dureza espesor cuerpo - 1 - NO - Temp. Amb.,58435
DS446,X65QS-L450QS,71025,X65,4324619-6627677-640,4324619,Tracción,4324619-640-T1,640,15,,22,38,,531,,,570,450,529,760,535,625,,,,,,,,,,,,,,,,,,,,,,https://tenaris.sharepoint.com/sites/IndicadoresMPME-AR/Informes/Curvas de Revenido/DS446/114.30 x 12.70 – DS446  – X65QS-L450QS (71025).xlsx,,Tracción segmento tubular - 25.4 mm - API - Temp. Amb.,27803
DS446,X65QS-L450QS,71025,X65,4324619-6627681-640,4324619,Charpy,4324619-640-C1,640,15,,,,,,,,,,,,,,,,,,,,,,,100,75,,100,85,,271,45,,286,60,-29,https://tenaris.sharepoint.com/sites/IndicadoresMPME-AR/Informes/Curvas de Revenido/DS446/114.30 x 12.70 – DS446  – X65QS-L450QS (71025).xlsx,,Charpy V Transversal - Cuerpo - 10 mm - Temp. Amb.,27803
DS446,X65QS-L450QS,71025,X65,4325005-6632076-640,4325005,Tracción,4325005-640-T1,640,15,,22,39.5,,531,,,570,450,529,760,535,622,,,,,,,,,,,,,,,,,,,,,,https://tenaris.sharepoint.com/sites/IndicadoresMPME-AR/Informes/Curvas de Revenido/DS446/114.30 x 12.70 – DS446  – X65QS-L450QS (71025).xlsx,,Tracción segmento tubular - 25.4 mm - API - Temp. Amb.,27802
DS446,X65QS-L450QS,71025,X65,4325005-6632080-640,4325005,Charpy,4325005-640-C1,640,15,,,,,,,,,,,,,,,,,,,,,,,100,75,,100,85,,258,45,,263,60,-29,https://tenaris.sharepoint.com/sites/IndicadoresMPME-AR/Informes/Curvas de Revenido/DS446/114.30 x 12.70 – DS446  – X65QS-L450QS (71025).xlsx,,Charpy V Transversal - Cuerpo - 10 mm - Temp. Amb.,27802
DS446,TN 70 HD,15267,,4335872-6646906-650,4335872,Tracción,4335872-650-T1,650,15,,25,38.5,,522,523,,621,483,522,,565,599,,,,,,,,,,,,,,,,,,,,,,https://tenaris.sharepoint.com/sites/IndicadoresMPME-AR/Informes/Curvas de Revenido/DS446/219.08 x 10.59 – DS446 – TN 70 HD (15267).xlsx,,Tracción segmento tubular - 38 mm - ASTM - Temp. Amb.,58435
DS446,TN 70 HD,15267,,4335872-6646909-650,4335872,Charpy,4335872-650-C1,650,15,,,,,,,,,,,,,,,,,,,,,,,100,,,100,,,283,64.8,,288,86.4,-10,https://tenaris.sharepoint.com/sites/IndicadoresMPME-AR/Informes/Curvas de Revenido/DS446/219.08 x 10.59 – DS446 – TN 70 HD (15267).xlsx,,Charpy V Transversal - Cuerpo - 7.5 mm - Temp. Amb.,58435
DS446,TN 70 HD,15267,,4335872-6647102-650,4335872,Dureza,4335872-650-D1,650,15,,,,,,,,,,,,,,14.4,,9.6,,14.2,,10.2,,,,,,,,,,,,,,,https://tenaris.sharepoint.com/sites/IndicadoresMPME-AR/Informes/Curvas de Revenido/DS446/219.08 x 10.59 – DS446 – TN 70 HD (15267).xlsx,,Dureza espesor cuerpo - 1 - NO - Temp. Amb.,58435
DS446,X65QS-L450QS,71025,X65,4324621-6627689-660,4324621,Tracción,4324621-660-T1,660,15,,22,37.5,,529,,,570,450,528,760,535,616,,,,,,,,,,,,,,,,,,,,,,https://tenaris.sharepoint.com/sites/IndicadoresMPME-AR/Informes/Curvas de Revenido/DS446/114.30 x 12.70 – DS446  – X65QS-L450QS (71025).xlsx,,Tracción segmento tubular - 25.4 mm - API - Temp. Amb.,27803
DS446,X65QS-L450QS,71025,X65,4324621-6627693-660,4324621,Charpy,4324621-660-C1,660,15,,,,,,,,,,,,,,,,,,,,,,,100,75,,100,85,,254,45,,279,60,-29,https://tenaris.sharepoint.com/sites/IndicadoresMPME-AR/Informes/Curvas de Revenido/DS446/114.30 x 12.70 – DS446  – X65QS-L450QS (71025).xlsx,,Charpy V Transversal - Cuerpo - 10 mm - Temp. Amb.,27803
DS446,TN 70 HD,15267,,4335873-6646083-670,4335873,Tracción,4335873-670-T1,670,15,,25,33.5,,497,498,,621,483,498,,565,571,,,,,,,,,,,,,,,,,,,,,,https://tenaris.sharepoint.com/sites/IndicadoresMPME-AR/Informes/Curvas de Revenido/DS446/219.08 x 10.59 – DS446 – TN 70 HD (15267).xlsx,,Tracción segmento tubular - 38 mm - ASTM - Temp. Amb.,58435
DS446,TN 70 HD,15267,,4335873-6646086-670,4335873,Charpy,4335873-670-C1,670,15,,,,,,,,,,,,,,,,,,,,,,,100,,,100,,,292,64.8,,295,86.4,-10,https://tenaris.sharepoint.com/sites/IndicadoresMPME-AR/Informes/Curvas de Revenido/DS446/219.08 x 10.59 – DS446 – TN 70 HD (15267).xlsx,,Charpy V Transversal - Cuerpo - 7.5 mm - Temp. Amb.,58435
DS446,TN 70 HD,15267,,4335873-6646636-670,4335873,Dureza,4335873-670-D1,670,15,,,,,,,,,,,,,,15,,8.1,,14.8,,8.5,,,,,,,,,,,,,,,https://tenaris.sharepoint.com/sites/IndicadoresMPME-AR/Informes/Curvas de Revenido/DS446/219.08 x 10.59 – DS446 – TN 70 HD (15267).xlsx,,Dureza espesor cuerpo - 1 - NO - Temp. Amb.,58435
DS446,X65QS-L450QS,71025,X65,4324624-6627716-680,4324624,Tracción,4324624-680-T1,680,15,,22,40.5,,524,,,570,450,524,760,535,613,,,,,,,,,,,,,,,,,,,,,,https://tenaris.sharepoint.com/sites/IndicadoresMPME-AR/Informes/Curvas de Revenido/DS446/114.30 x 12.70 – DS446  – X65QS-L450QS (71025).xlsx,,Tracción segmento tubular - 25.4 mm - API - Temp. Amb.,27803
DS446,X65QS-L450QS,71025,X65,4324624-6627720-680,4324624,Charpy,4324624-680-C1,680,15,,,,,,,,,,,,,,,,,,,,,,,100,75,,100,85,,292,45,,300,60,-29,https://tenaris.sharepoint.com/sites/IndicadoresMPME-AR/Informes/Curvas de Revenido/DS446/114.30 x 12.70 – DS446  – X65QS-L450QS (71025).xlsx,,Charpy V Transversal - Cuerpo - 10 mm - Temp. Amb.,27803
DS446,X65QS-L450QS,71025,X65,4325009-6632086-680,4325009,Tracción,4325009-680-T1,680,15,,22,39,,514,,,570,450,515,760,535,603,,,,,,,,,,,,,,,,,,,,,,https://tenaris.sharepoint.com/sites/IndicadoresMPME-AR/Informes/Curvas de Revenido/DS446/114.30 x 12.70 – DS446  – X65QS-L450QS (71025).xlsx,,Tracción segmento tubular - 25.4 mm - API - Temp. Amb.,27802
DS446,X65QS-L450QS,71025,X65,4325009-6632090-680,4325009,Charpy,4325009-680-C1,680,15,,,,,,,,,,,,,,,,,,,,,,,100,75,,100,85,,267,45,,275,60,-29,https://tenaris.sharepoint.com/sites/IndicadoresMPME-AR/Informes/Curvas de Revenido/DS446/114.30 x 12.70 – DS446  – X65QS-L450QS (71025).xlsx,,Charpy V Transversal - Cuerpo - 10 mm - Temp. Amb.,27802
DS516,X52-L360,70907,,4054882-6230480-655,4054882,Tracción,4054882-655-T1,655,22,,22,35.5,,393,,,530,370,393,760,460,505,,,,,,,,,,,,,,,,,,,,,,https://tenaris.sharepoint.com/sites/IndicadoresMPME-AR/Informes/Curvas de Revenido/DS516/168.30 x 6.50 – DS516 – X52-L360 (70907).xlsx,,Tracción segmento tubular - 25.4 mm - API - Temp. Amb.,89249
DS516,X52-L360,70907,,4054882-6230480-655,4054882,Tracción,4054882-655-T2,655,22,,22,35.5,,393,,,530,370,393,760,460,505,,,,,,,,,,,,,,,,,,,,,,https://tenaris.sharepoint.com/sites/IndicadoresMPME-AR/Informes/Curvas de Revenido/DS516/168.30 x 6.50 – DS516 – X52-L360 (70907).xlsx,,Tracción segmento tubular - 25.4 mm - API - Temp. Amb.,89249
DS516,X52-L360,70907,,4054882-6230484-655,4054882,Charpy,4054882-655-C1,655,22,,,,,,,,,,,,,,,,,,,,,,,100,75,,100,85,,133,,,141,14.85,0,https://tenaris.sharepoint.com/sites/IndicadoresMPME-AR/Informes/Curvas de Revenido/DS516/168.30 x 6.50 – DS516 – X52-L360 (70907).xlsx,,Charpy V longitudinal - Cuerpo - 5 mm - Temp. Amb.,89249
DS516,X52-L360,70907,,4054883-6230490-665,4054883,Tracción,4054883-665-T1,665,22,,22,34.5,,403,,,530,370,401,760,460,511,,,,,,,,,,,,,,,,,,,,,,https://tenaris.sharepoint.com/sites/IndicadoresMPME-AR/Informes/Curvas de Revenido/DS516/168.30 x 6.50 – DS516 – X52-L360 (70907).xlsx,,Tracción segmento tubular - 25.4 mm - API - Temp. Amb.,89249
DS516,X52-L360,70907,,4054883-6230490-665,4054883,Tracción,4054883-665-T2,665,22,,22,34.5,,403,,,530,370,401,760,460,511,,,,,,,,,,,,,,,,,,,,,,https://tenaris.sharepoint.com/sites/IndicadoresMPME-AR/Informes/Curvas de Revenido/DS516/168.30 x 6.50 – DS516 – X52-L360 (70907).xlsx,,Tracción segmento tubular - 25.4 mm - API - Temp. Amb.,89249
DS516,X52-L360,70907,,4054883-6230494-665,4054883,Charpy,4054883-665-C1,665,22,,,,,,,,,,,,,,,,,,,,,,,100,75,,100,85,,127,,,130,14.85,0,https://tenaris.sharepoint.com/sites/IndicadoresMPME-AR/Informes/Curvas de Revenido/DS516/168.30 x 6.50 – DS516 – X52-L360 (70907).xlsx,,Charpy V longitudinal - Cuerpo - 5 mm - Temp. Amb.,89249
DS516,X52-L360,70907,,4054881-6230470-675,4054881,Tracción,4054881-675-T1,675,22,,22,41,,390,,,530,370,389,760,460,502,,,,,,,,,,,,,,,,,,,,,,https://tenaris.sharepoint.com/sites/IndicadoresMPME-AR/Informes/Curvas de Revenido/DS516/168.30 x 6.50 – DS516 – X52-L360 (70907).xlsx,,Tracción segmento tubular - 25.4 mm - API - Temp. Amb.,89249
DS516,X52-L360,70907,,4054881-6230470-675,4054881,Tracción,4054881-675-T2,675,22,,22,41,,390,,,530,370,389,760,460,502,,,,,,,,,,,,,,,,,,,,,,https://tenaris.sharepoint.com/sites/IndicadoresMPME-AR/Informes/Curvas de Revenido/DS516/168.30 x 6.50 – DS516 – X52-L360 (70907).xlsx,,Tracción segmento tubular - 25.4 mm - API - Temp. Amb.,89249
DS516,X52-L360,70907,,4054881-6230474-675,4054881,Charpy,4054881-675-C1,675,22,,,,,,,,,,,,,,,,,,,,,,,100,75,,100,85,,134,,,139,14.85,0,https://tenaris.sharepoint.com/sites/IndicadoresMPME-AR/Informes/Curvas de Revenido/DS516/168.30 x 6.50 – DS516 – X52-L360 (70907).xlsx,,Charpy V longitudinal - Cuerpo - 5 mm - Temp. Amb.,89249
DS516,X52-L360,70907,,4054884-6230804-685,4054884,Tracción,4054884-685-T1,685,22,,22,36.5,,394,,,530,370,399,760,460,500,,,,,,,,,,,,,,,,,,,,,,https://tenaris.sharepoint.com/sites/IndicadoresMPME-AR/Informes/Curvas de Revenido/DS516/168.30 x 6.50 – DS516 – X52-L360 (70907).xlsx,,Tracción segmento tubular - 25.4 mm - API - Temp. Amb.,89249
DS516,X52-L360,70907,,4054884-6230804-685,4054884,Tracción,4054884-685-T2,685,22,,22,36.5,,394,,,530,370,399,760,460,500,,,,,,,,,,,,,,,,,,,,,,https://tenaris.sharepoint.com/sites/IndicadoresMPME-AR/Informes/Curvas de Revenido/DS516/168.30 x 6.50 – DS516 – X52-L360 (70907).xlsx,,Tracción segmento tubular - 25.4 mm - API - Temp. Amb.,89249
DS516,X52-L360,70907,,4054884-6230808-685,4054884,Charpy,4054884-685-C1,685,22,,,,,,,,,,,,,,,,,,,,,,,100,75,,100,85,,129,,,137,14.85,0,https://tenaris.sharepoint.com/sites/IndicadoresMPME-AR/Informes/Curvas de Revenido/DS516/168.30 x 6.50 – DS516 – X52-L360 (70907).xlsx,,Charpy V longitudinal - Cuerpo - 5 mm - Temp. Amb.,89249
DS516,X52-L360,70907,,4055065-6230787-650,4055065,Tracción,4055065-650-T1,650,15,,22,39,,401,,,530,370,403,760,460,510,,,,,,,,,,,,,,,,,,,,,,https://tenaris.sharepoint.com/sites/IndicadoresMPME-AR/Informes/Curvas de Revenido/DS516/168.30 x 6.50 – DS516 – X52-L360 (70907).xlsx,,Tracción segmento tubular - 25.4 mm - API - Temp. Amb.,89249
DS516,X52-L360,70907,,4055065-6230787-650,4055065,Tracción,4055065-650-T2,650,15,,22,39,,401,,,530,370,403,760,460,510,,,,,,,,,,,,,,,,,,,,,,https://tenaris.sharepoint.com/sites/IndicadoresMPME-AR/Informes/Curvas de Revenido/DS516/168.30 x 6.50 – DS516 – X52-L360 (70907).xlsx,,Tracción segmento tubular - 25.4 mm - API - Temp. Amb.,89249
DS516,X52-L360,70907,,4055065-6230791-650,4055065,Charpy,4055065-650-C1,650,15,,,,,,,,,,,,,,,,,,,,,,,100,75,,100,85,,136,,,136,,0,https://tenaris.sharepoint.com/sites/IndicadoresMPME-AR/Informes/Curvas de Revenido/DS516/168.30 x 6.50 – DS516 – X52-L360 (70907).xlsx,,Charpy V longitudinal - Cuerpo - 5 mm - Temp. Amb.,89249
DS516,TN 45HD,15245,,4089050-6282610-650,4089050,Tracción,4089050-650-T1,650,15,,25,38.5,381,,,,448,310,,,434,501,,,,,,,,,,,,,,,,,,,,,,https://tenaris.sharepoint.com/sites/IndicadoresMPME-AR/Informes/Curvas de Revenido/DS516/107.95 x 6.35 – DS516 – TN 45HD (15245).xlsx,,Tracción segmento tubular - 25.4 mm - ASTM - Temp. Amb.,20993
DS516,TN 45HD,15245,,4089050-6282614-650,4089050,Charpy,4089050-650-C1,650,15,,,,,,,,,,,,,,,,,,,,,,,100,,,100,,,150,34,,153,39,0,https://tenaris.sharepoint.com/sites/IndicadoresMPME-AR/Informes/Curvas de Revenido/DS516/107.95 x 6.35 – DS516 – TN 45HD (15245).xlsx,,Charpy V longitudinal - Cuerpo - 5 mm - Temp. Amb.,20993
DS516,TN 45HD,15243,,4095048-6293852-650,4095048,Tracción,4095048-650-T1,650,15,,28,32.5,405,,,,448,310,,,434,519,,,,,,,,,,,,,,,,,,,,,,https://tenaris.sharepoint.com/sites/IndicadoresMPME-AR/Informes/Curvas de Revenido/DS516/139.70 x 7.72 – DS516 – TN 45HD (15243).xlsx,,Tracción segmento tubular - 25.4 mm - ASTM - Temp. Amb.,20919
DS516,TN 45HD,15243,,4095048-6294423-650,4095048,Charpy,4095048-650-C1,650,15,,,,,,,,,,,,,,,,,,,,,,,100,,,100,,,150,34,,152,39,0,https://tenaris.sharepoint.com/sites/IndicadoresMPME-AR/Informes/Curvas de Revenido/DS516/139.70 x 7.72 – DS516 – TN 45HD (15243).xlsx,,Charpy V longitudinal - Cuerpo - 5 mm - Temp. Amb.,20919
DS516,TN 45HD,15245,,4089051-6282627-670,4089051,Tracción,4089051-670-T1,670,15,,25,35.5,374,,,,448,310,,,434,486,,,,,,,,,,,,,,,,,,,,,,https://tenaris.sharepoint.com/sites/IndicadoresMPME-AR/Informes/Curvas de Revenido/DS516/107.95 x 6.35 – DS516 – TN 45HD (15245).xlsx,,Tracción segmento tubular - 25.4 mm - ASTM - Temp. Amb.,20993
DS516,TN 45HD,15245,,4089051-6282631-670,4089051,Charpy,4089051-670-C1,670,15,,,,,,,,,,,,,,,,,,,,,,,100,,,100,,,142,34,,145,39,0,https://tenaris.sharepoint.com/sites/IndicadoresMPME-AR/Informes/Curvas de Revenido/DS516/107.95 x 6.35 – DS516 – TN 45HD (15245).xlsx,,Charpy V longitudinal - Cuerpo - 5 mm - Temp. Amb.,20993
DS516,TN 45HD,15243,,4095049-6293806-670,4095049,Tracción,4095049-670-T1,670,15,,28,34.5,388,,,,448,310,,,434,499,,,,,,,,,,,,,,,,,,,,,,https://tenaris.sharepoint.com/sites/IndicadoresMPME-AR/Informes/Curvas de Revenido/DS516/139.70 x 7.72 – DS516 – TN 45HD (15243).xlsx,,Tracción segmento tubular - 25.4 mm - ASTM - Temp. Amb.,20919
DS516,TN 45HD,15243,,4095049-6294424-670,4095049,Charpy,4095049-670-C1,670,15,,,,,,,,,,,,,,,,,,,,,,,100,,,100,,,150,34,,151,39,0,https://tenaris.sharepoint.com/sites/IndicadoresMPME-AR/Informes/Curvas de Revenido/DS516/139.70 x 7.72 – DS516 – TN 45HD (15243).xlsx,,Charpy V longitudinal - Cuerpo - 5 mm - Temp. Amb.,20919
DS516,TN 45HD,15245,,4089052-6282633-690,4089052,Tracción,4089052-690-T1,690,15,,25,39,367,,,,448,310,,,434,483,,,,,,,,,,,,,,,,,,,,,,https://tenaris.sharepoint.com/sites/IndicadoresMPME-AR/Informes/Curvas de Revenido/DS516/107.95 x 6.35 – DS516 – TN 45HD (15245).xlsx,,Tracción segmento tubular - 25.4 mm - ASTM - Temp. Amb.,20993
DS516,TN 45HD,15245,,4089052-6282637-690,4089052,Charpy,4089052-690-C1,690,15,,,,,,,,,,,,,,,,,,,,,,,100,,,100,,,146,34,,148,39,0,https://tenaris.sharepoint.com/sites/IndicadoresMPME-AR/Informes/Curvas de Revenido/DS516/107.95 x 6.35 – DS516 – TN 45HD (15245).xlsx,,Charpy V longitudinal - Cuerpo - 5 mm - Temp. Amb.,20993
DS516,TN 45HD,15243,,4095050-6293810-690,4095050,Tracción,4095050-690-T1,690,15,,28,36,394,,,,448,310,,,434,502,,,,,,,,,,,,,,,,,,,,,,https://tenaris.sharepoint.com/sites/IndicadoresMPME-AR/Informes/Curvas de Revenido/DS516/139.70 x 7.72 – DS516 – TN 45HD (15243).xlsx,,Tracción segmento tubular - 25.4 mm - ASTM - Temp. Amb.,20919
DS516,TN 45HD,15243,,4095050-6294425-690,4095050,Charpy,4095050-690-C1,690,15,,,,,,,,,,,,,,,,,,,,,,,100,,,100,,,147,34,,150,39,0,https://tenaris.sharepoint.com/sites/IndicadoresMPME-AR/Informes/Curvas de Revenido/DS516/139.70 x 7.72 – DS516 – TN 45HD (15243).xlsx,,Charpy V longitudinal - Cuerpo - 5 mm - Temp. Amb.,20919
DS564,X70Q-L485Q,61666,X70,4144996-6371533-635,4144996,Tracción,4144996-635-T1,635,16,,19,29,,647,649,,635,485,648,760,570,697,,,,,,,,,,,,,,,,,,,,,,https://tenaris.sharepoint.com/sites/IndicadoresMPME-AR/Informes/Curvas de Revenido/DS564/219.10 x 6.40 – DS564 - X70Q-L485Q (61666).xlsx,,Tracción segmento tubular - 38 mm - API - Temp. Amb.,52574
DS564,X70Q-L485Q,61666,X70,4144996-6371536-635,4144996,Charpy,4144996-635-C1,635,16,,,,,,,,,,,,,,,,,,,,,,,100,,,100,,,117,,,118,,-30,https://tenaris.sharepoint.com/sites/IndicadoresMPME-AR/Informes/Curvas de Revenido/DS564/219.10 x 6.40 – DS564 - X70Q-L485Q (61666).xlsx,,Charpy V Transversal - Cuerpo - 5 mm - Temp. Amb.,52574
DS564,X70Q-L485Q,61666,X70,4144996-6371537-635,4144996,Charpy,4144996-635-C2,635,16,,,,,,,,,,,,,,,,,,,,,,,100,,,100,,,113,,,116,,-10,https://tenaris.sharepoint.com/sites/IndicadoresMPME-AR/Informes/Curvas de Revenido/DS564/219.10 x 6.40 – DS564 - X70Q-L485Q (61666).xlsx,,Charpy V Transversal - Cuerpo - 5 mm - Temp. Amb.,52574
DS564,X70Q-L485Q,61666,X70,4144996-6371538-635,4144996,Charpy,4144996-635-C3,635,16,,,,,,,,,,,,,,,,,,,,,,,100,,,100,,,113,,,116,,0,https://tenaris.sharepoint.com/sites/IndicadoresMPME-AR/Informes/Curvas de Revenido/DS564/219.10 x 6.40 – DS564 - X70Q-L485Q (61666).xlsx,,Charpy V Transversal - Cuerpo - 5 mm - Temp. Amb.,52574
DS564,X70Q-L485Q,61269,X70,4340871-6652449-500,4340871,Tracción,4340871-500-T1,500,20,,22,29,,618,,,635,485,606,760,570,708,,,,,,,,,,,,,,,,,,,,,,https://tenaris.sharepoint.com/sites/IndicadoresMPME-AR/Informes/Curvas de Revenido/DS564/219.10 x12.70 – DS564 – X70Q-L485Q (61269).xlsx,,Tracción segmento tubular - 38 mm - API - Temp. Amb.,28306
DS564,X70Q-L485Q,61269,X70,4340871-6652452-500,4340871,Charpy,4340871-500-C1,500,20,,,,,,,,,,,,,,,,,,,,,,,100,,,100,,,212,,,215,27,0,https://tenaris.sharepoint.com/sites/IndicadoresMPME-AR/Informes/Curvas de Revenido/DS564/219.10 x12.70 – DS564 – X70Q-L485Q (61269).xlsx,,Charpy V Transversal - Cuerpo - 10 mm - Temp. Amb.,28306
DS564,X70Q-L485Q,61269,X70,4343604-6657627-450,4343604,Tracción,4343604-450-T1,450,5,,22,28,,647,,,635,485,636,760,570,772,,,,,,,,,,,,,,,,,,,,,,https://tenaris.sharepoint.com/sites/IndicadoresMPME-AR/Informes/Curvas de Revenido/DS564/219.10 x12.70 – DS564 – X70Q-L485Q (61269).xlsx,,Tracción segmento tubular - 38 mm - API - Temp. Amb.,28306
DS564,X70Q-L485Q,61269,X70,4343604-6657630-450,4343604,Charpy,4343604-450-C1,450,5,,,,,,,,,,,,,,,,,,,,,,,100,,,100,,,205,,,226,27,0,https://tenaris.sharepoint.com/sites/IndicadoresMPME-AR/Informes/Curvas de Revenido/DS564/219.10 x12.70 – DS564 – X70Q-L485Q (61269).xlsx,,Charpy V Transversal - Cuerpo - 10 mm - Temp. Amb.,28306
DS564,X70Q-L485Q,61666,X70,4144997-6371501-645,4144997,Tracción,4144997-645-T1,645,16,,19,30,,556,558,,635,485,556,760,570,627,,,,,,,,,,,,,,,,,,,,,,https://tenaris.sharepoint.com/sites/IndicadoresMPME-AR/Informes/Curvas de Revenido/DS564/219.10 x 6.40 – DS564 - X70Q-L485Q (61666).xlsx,,Tracción segmento tubular - 38 mm - API - Temp. Amb.,52574
DS564,X70Q-L485Q,61666,X70,4144997-6371504-645,4144997,Charpy,4144997-645-C1,645,16,,,,,,,,,,,,,,,,,,,,,,,100,,,100,,,122,,,128,,-30,https://tenaris.sharepoint.com/sites/IndicadoresMPME-AR/Informes/Curvas de Revenido/DS564/219.10 x 6.40 – DS564 - X70Q-L485Q (61666).xlsx,,Charpy V Transversal - Cuerpo - 5 mm - Temp. Amb.,52574
DS564,X70Q-L485Q,61666,X70,4144997-6371505-645,4144997,Charpy,4144997-645-C2,645,16,,,,,,,,,,,,,,,,,,,,,,,100,,,100,,,117,,,120,,-10,https://tenaris.sharepoint.com/sites/IndicadoresMPME-AR/Informes/Curvas de Revenido/DS564/219.10 x 6.40 – DS564 - X70Q-L485Q (61666).xlsx,,Charpy V Transversal - Cuerpo - 5 mm - Temp. Amb.,52574
DS564,X70Q-L485Q,61666,X70,4144997-6371506-645,4144997,Charpy,4144997-645-C3,645,16,,,,,,,,,,,,,,,,,,,,,,,100,,,100,,,122,,,122,,0,https://tenaris.sharepoint.com/sites/IndicadoresMPME-AR/Informes/Curvas de Revenido/DS564/219.10 x 6.40 – DS564 - X70Q-L485Q (61666).xlsx,,Charpy V Transversal - Cuerpo - 5 mm - Temp. Amb.,52574
DS564,X70Q-L485Q,61666,X70,4144999-6372248-655,4144999,Tracción,4144999-655-T1,655,16,,19,26.5,,626,620,,635,485,626,760,570,675,,,,,,,,,,,,,,,,,,,,,,https://tenaris.sharepoint.com/sites/IndicadoresMPME-AR/Informes/Curvas de Revenido/DS564/219.10 x 6.40 – DS564 - X70Q-L485Q (61666).xlsx,,Tracción segmento tubular - 38 mm - API - Temp. Amb.,52574
DS564,X70Q-L485Q,61666,X70,4144999-6372251-655,4144999,Charpy,4144999-655-C1,655,16,,,,,,,,,,,,,,,,,,,,,,,100,,,100,,,118,,,123,,-30,https://tenaris.sharepoint.com/sites/IndicadoresMPME-AR/Informes/Curvas de Revenido/DS564/219.10 x 6.40 – DS564 - X70Q-L485Q (61666).xlsx,,Charpy V Transversal - Cuerpo - 5 mm - Temp. Amb.,52574
DS564,X70Q-L485Q,61666,X70,4144999-6372252-655,4144999,Charpy,4144999-655-C2,655,16,,,,,,,,,,,,,,,,,,,,,,,100,,,100,,,119,,,127,,-10,https://tenaris.sharepoint.com/sites/IndicadoresMPME-AR/Informes/Curvas de Revenido/DS564/219.10 x 6.40 – DS564 - X70Q-L485Q (61666).xlsx,,Charpy V Transversal - Cuerpo - 5 mm - Temp. Amb.,52574
DS564,X70Q-L485Q,61666,X70,4144999-6372253-655,4144999,Charpy,4144999-655-C3,655,16,,,,,,,,,,,,,,,,,,,,,,,100,,,100,,,116,,,118,,0,https://tenaris.sharepoint.com/sites/IndicadoresMPME-AR/Informes/Curvas de Revenido/DS564/219.10 x 6.40 – DS564 - X70Q-L485Q (61666).xlsx,,Charpy V Transversal - Cuerpo - 5 mm - Temp. Amb.,52574
DS564,X70Q-L485Q,61666,X70,4150789-6377869-655,4150789,Tracción,4150789-655-T1,655,16,,19,29.5,,622,621,,635,485,622,760,570,680,,,,,,,,,,,,,,,,,,,,,,https://tenaris.sharepoint.com/sites/IndicadoresMPME-AR/Informes/Curvas de Revenido/DS564/219.10 x 6.40 – DS564 - X70Q-L485Q (61666).xlsx,,Tracción segmento tubular - 38 mm - API - Temp. Amb.,52574
DS564,X70Q-L485Q,61666,X70,4150789-6377872-655,4150789,Charpy,4150789-655-C1,655,16,,,,,,,,,,,,,,,,,,,,,,,100,,,100,,,120,,,122,,-30,https://tenaris.sharepoint.com/sites/IndicadoresMPME-AR/Informes/Curvas de Revenido/DS564/219.10 x 6.40 – DS564 - X70Q-L485Q (61666).xlsx,,Charpy V Transversal - Cuerpo - 5 mm - Temp. Amb.,52574
DS564,X70Q-L485Q,61666,X70,4150789-6377873-655,4150789,Charpy,4150789-655-C2,655,16,,,,,,,,,,,,,,,,,,,,,,,100,,,100,,,120,,,131,,-10,https://tenaris.sharepoint.com/sites/IndicadoresMPME-AR/Informes/Curvas de Revenido/DS564/219.10 x 6.40 – DS564 - X70Q-L485Q (61666).xlsx,,Charpy V Transversal - Cuerpo - 5 mm - Temp. Amb.,52574
DS564,X70Q-L485Q,61666,X70,4150789-6377874-655,4150789,Charpy,4150789-655-C3,655,16,,,,,,,,,,,,,,,,,,,,,,,100,,,100,,,120,,,120,,0,https://tenaris.sharepoint.com/sites/IndicadoresMPME-AR/Informes/Curvas de Revenido/DS564/219.10 x 6.40 – DS564 - X70Q-L485Q (61666).xlsx,,Charpy V Transversal - Cuerpo - 5 mm - Temp. Amb.,52574
DS564,X70Q-L485Q,61269,X70,4340512-6651598-600,4340512,Tracción,4340512-600-T1,600,20,,22,35.5,,557,,,635,485,552,760,570,652,,,,,,,,,,,,,,,,,,,,,,https://tenaris.sharepoint.com/sites/IndicadoresMPME-AR/Informes/Curvas de Revenido/DS564/219.10 x12.70 – DS564 – X70Q-L485Q (61269).xlsx,,Tracción segmento tubular - 38 mm - API - Temp. Amb.,28306
DS564,X70Q-L485Q,61269,X70,4340512-6651601-600,4340512,Charpy,4340512-600-C1,600,20,,,,,,,,,,,,,,,,,,,,,,,100,,,100,,,226,,,231,27,0,https://tenaris.sharepoint.com/sites/IndicadoresMPME-AR/Informes/Curvas de Revenido/DS564/219.10 x12.70 – DS564 – X70Q-L485Q (61269).xlsx,,Charpy V Transversal - Cuerpo - 10 mm - Temp. Amb.,28306
DS564,X70Q-L485Q,61269,X70,4341431-6653269-600,4341431,Tracción,4341431-600-T1,600,20,,22,33,,570,,,635,485,568,760,570,656,,,,,,,,,,,,,,,,,,,,,,https://tenaris.sharepoint.com/sites/IndicadoresMPME-AR/Informes/Curvas de Revenido/DS564/219.10 x12.70 – DS564 – X70Q-L485Q (61269).xlsx,,Tracción segmento tubular - 38 mm - API - Temp. Amb.,28306
DS564,X70Q-L485Q,61666,X70,4145002-6375181-665,4145002,Tracción,4145002-665-T1,665,16,,19,29.5,,548,551,,635,485,547,760,570,621,,,,,,,,,,,,,,,,,,,,,,https://tenaris.sharepoint.com/sites/IndicadoresMPME-AR/Informes/Curvas de Revenido/DS564/219.10 x 6.40 – DS564 - X70Q-L485Q (61666).xlsx,,Tracción segmento tubular - 38 mm - API - Temp. Amb.,52574
DS564,X70Q-L485Q,61666,X70,4145002-6375184-665,4145002,Charpy,4145002-665-C1,665,16,,,,,,,,,,,,,,,,,,,,,,,100,,,100,,,118,,,126,,-30,https://tenaris.sharepoint.com/sites/IndicadoresMPME-AR/Informes/Curvas de Revenido/DS564/219.10 x 6.40 – DS564 - X70Q-L485Q (61666).xlsx,,Charpy V Transversal - Cuerpo - 5 mm - Temp. Amb.,52574
DS564,X70Q-L485Q,61666,X70,4145002-6375185-665,4145002,Charpy,4145002-665-C2,665,16,,,,,,,,,,,,,,,,,,,,,,,100,,,100,,,109,,,120,,-10,https://tenaris.sharepoint.com/sites/IndicadoresMPME-AR/Informes/Curvas de Revenido/DS564/219.10 x 6.40 – DS564 - X70Q-L485Q (61666).xlsx,,Charpy V Transversal - Cuerpo - 5 mm - Temp. Amb.,52574
DS564,X70Q-L485Q,61666,X70,4145002-6375186-665,4145002,Charpy,4145002-665-C3,665,16,,,,,,,,,,,,,,,,,,,,,,,100,,,100,,,119,,,122,,0,https://tenaris.sharepoint.com/sites/IndicadoresMPME-AR/Informes/Curvas de Revenido/DS564/219.10 x 6.40 – DS564 - X70Q-L485Q (61666).xlsx,,Charpy V Transversal - Cuerpo - 5 mm - Temp. Amb.,52574
DS564,X70Q-L485Q,61666,X70,4145005-6375197-675,4145005,Tracción,4145005-675-T1,675,16,,19,32,,524,525,,635,485,525,760,570,605,,,,,,,,,,,,,,,,,,,,,,https://tenaris.sharepoint.com/sites/IndicadoresMPME-AR/Informes/Curvas de Revenido/DS564/219.10 x 6.40 – DS564 - X70Q-L485Q (61666).xlsx,,Tracción segmento tubular - 38 mm - API - Temp. Amb.,52574
DS564,X70Q-L485Q,61666,X70,4145005-6375200-675,4145005,Charpy,4145005-675-C1,675,16,,,,,,,,,,,,,,,,,,,,,,,100,,,100,,,123,,,129,,-30,https://tenaris.sharepoint.com/sites/IndicadoresMPME-AR/Informes/Curvas de Revenido/DS564/219.10 x 6.40 – DS564 - X70Q-L485Q (61666).xlsx,,Charpy V Transversal - Cuerpo - 5 mm - Temp. Amb.,52574
DS564,X70Q-L485Q,61666,X70,4145005-6375201-675,4145005,Charpy,4145005-675-C2,675,16,,,,,,,,,,,,,,,,,,,,,,,100,,,100,,,131,,,141,,-10,https://tenaris.sharepoint.com/sites/IndicadoresMPME-AR/Informes/Curvas de Revenido/DS564/219.10 x 6.40 – DS564 - X70Q-L485Q (61666).xlsx,,Charpy V Transversal - Cuerpo - 5 mm - Temp. Amb.,52574
DS564,X70Q-L485Q,61666,X70,4145005-6375202-675,4145005,Charpy,4145005-675-C3,675,16,,,,,,,,,,,,,,,,,,,,,,,100,,,100,,,124,,,131,,0,https://tenaris.sharepoint.com/sites/IndicadoresMPME-AR/Informes/Curvas de Revenido/DS564/219.10 x 6.40 – DS564 - X70Q-L485Q (61666).xlsx,,Charpy V Transversal - Cuerpo - 5 mm - Temp. Amb.,52574
DS564,X70Q-L485Q,61269,X70,4340513-6651614-620,4340513,Tracción,4340513-620-T1,620,20,,22,34,,588,,,635,485,588,760,570,667,,,,,,,,,,,,,,,,,,,,,,https://tenaris.sharepoint.com/sites/IndicadoresMPME-AR/Informes/Curvas de Revenido/DS564/219.10 x12.70 – DS564 – X70Q-L485Q (61269).xlsx,,Tracción segmento tubular - 38 mm - API - Temp. Amb.,28306
DS564,X70Q-L485Q,61269,X70,4340513-6651617-620,4340513,Charpy,4340513-620-C1,620,20,,,,,,,,,,,,,,,,,,,,,,,85,,,90,,,201,,,209,27,0,https://tenaris.sharepoint.com/sites/IndicadoresMPME-AR/Informes/Curvas de Revenido/DS564/219.10 x12.70 – DS564 – X70Q-L485Q (61269).xlsx,,Charpy V Transversal - Cuerpo - 10 mm - Temp. Amb.,28306
DS564,X70Q-L485Q,61269,X70,4347269-6663379-670,4347269,Tracción,4347269-670-T1,670,30,,22,26.5,,631,,,635,485,631,760,570,687,,,,,,,,,,,,,,,,,,,,,,https://tenaris.sharepoint.com/sites/IndicadoresMPME-AR/Informes/Curvas de Revenido/DS564/219.10 x12.70 – DS564 – X70Q-L485Q (61269).xlsx,,Tracción segmento tubular - 38 mm - API - Temp. Amb.,59448
DS564,X70Q-L485Q,61269,X70,4347269-6663382-670,4347269,Charpy,4347269-670-C1,670,30,,,,,,,,,,,,,,,,,,,,,,,100,,,100,,,279,,,284,27,0,https://tenaris.sharepoint.com/sites/IndicadoresMPME-AR/Informes/Curvas de Revenido/DS564/219.10 x12.70 – DS564 – X70Q-L485Q (61269).xlsx,,Charpy V Transversal - Cuerpo - 10 mm - Temp. Amb.,59448
DS564,X70Q-L485Q,61269,X70,4338651-6648115-640,4338651,Tracción,4338651-640-T1,640,20,,22,35,,573,,,635,485,573,760,570,653,,,,,,,,,,,,,,,,,,,,,,https://tenaris.sharepoint.com/sites/IndicadoresMPME-AR/Informes/Curvas de Revenido/DS564/219.10 x12.70 – DS564 – X70Q-L485Q (61269).xlsx,,Tracción segmento tubular - 38 mm - API - Temp. Amb.,28306
DS564,X70Q-L485Q,61269,X70,4338651-6648118-640,4338651,Charpy,4338651-640-C1,640,20,,,,,,,,,,,,,,,,,,,,,,,100,,,100,,,237,,,239,27,0,https://tenaris.sharepoint.com/sites/IndicadoresMPME-AR/Informes/Curvas de Revenido/DS564/219.10 x12.70 – DS564 – X70Q-L485Q (61269).xlsx,,Charpy V Transversal - Cuerpo - 10 mm - Temp. Amb.,28306
DS564,X70Q-L485Q,61269,X70,4344119-6659763-640,4344119,Tracción,4344119-640-T1,640,20,,22,28,,635,,,635,485,636,760,570,712,,,,,,,,,,,,,,,,,,,,,,https://tenaris.sharepoint.com/sites/IndicadoresMPME-AR/Informes/Curvas de Revenido/DS564/219.10 x12.70 – DS564 – X70Q-L485Q (61269).xlsx,,Tracción segmento tubular - 38 mm - API - Temp. Amb.,59448
DS564,X70Q-L485Q,61269,X70,4344119-6659766-640,4344119,Charpy,4344119-640-C1,640,20,,,,,,,,,,,,,,,,,,,,,,,100,,,100,,,282,,,287,27,0,https://tenaris.sharepoint.com/sites/IndicadoresMPME-AR/Informes/Curvas de Revenido/DS564/219.10 x12.70 – DS564 – X70Q-L485Q (61269).xlsx,,Charpy V Transversal - Cuerpo - 10 mm - Temp. Amb.,59448
DS564,X70Q-L485Q,61269,X70,4347270-6663371-690,4347270,Tracción,4347270-690-T1,690,30,,22,28.5,,533,,,635,485,532,760,570,615,,,,,,,,,,,,,,,,,,,,,,https://tenaris.sharepoint.com/sites/IndicadoresMPME-AR/Informes/Curvas de Revenido/DS564/219.10 x12.70 – DS564 – X70Q-L485Q (61269).xlsx,,Tracción segmento tubular - 38 mm - API - Temp. Amb.,59448
DS564,X70Q-L485Q,61269,X70,4347270-6663374-690,4347270,Charpy,4347270-690-C1,690,30,,,,,,,,,,,,,,,,,,,,,,,100,,,100,,,329,,,332,27,0,https://tenaris.sharepoint.com/sites/IndicadoresMPME-AR/Informes/Curvas de Revenido/DS564/219.10 x12.70 – DS564 – X70Q-L485Q (61269).xlsx,,Charpy V Transversal - Cuerpo - 10 mm - Temp. Amb.,59448
DS564,X70Q-L485Q,61269,X70,4338652-6648107-660,4338652,Tracción,4338652-660-T1,660,20,,22,37.5,,550,,,635,485,545,760,570,638,,,,,,,,,,,,,,,,,,,,,,https://tenaris.sharepoint.com/sites/IndicadoresMPME-AR/Informes/Curvas de Revenido/DS564/219.10 x12.70 – DS564 – X70Q-L485Q (61269).xlsx,,Tracción segmento tubular - 38 mm - API - Temp. Amb.,28306
DS564,X70Q-L485Q,61269,X70,4338652-6648110-660,4338652,Charpy,4338652-660-C1,660,20,,,,,,,,,,,,,,,,,,,,,,,100,,,100,,,236,,,245,27,0,https://tenaris.sharepoint.com/sites/IndicadoresMPME-AR/Informes/Curvas de Revenido/DS564/219.10 x12.70 – DS564 – X70Q-L485Q (61269).xlsx,,Charpy V Transversal - Cuerpo - 10 mm - Temp. Amb.,28306
DS564,X70Q-L485Q,61269,X70,4344120-6659747-660,4344120,Tracción,4344120-660-T1,660,20,,22,26.5,,638,,,635,485,638,760,570,703,,,,,,,,,,,,,,,,,,,,,,https://tenaris.sharepoint.com/sites/IndicadoresMPME-AR/Informes/Curvas de Revenido/DS564/219.10 x12.70 – DS564 – X70Q-L485Q (61269).xlsx,,Tracción segmento tubular - 38 mm - API - Temp. Amb.,59448
DS564,X70Q-L485Q,61269,X70,4344120-6659750-660,4344120,Charpy,4344120-660-C1,660,20,,,,,,,,,,,,,,,,,,,,,,,100,,,100,,,274,,,277,27,0,https://tenaris.sharepoint.com/sites/IndicadoresMPME-AR/Informes/Curvas de Revenido/DS564/219.10 x12.70 – DS564 – X70Q-L485Q (61269).xlsx,,Charpy V Transversal - Cuerpo - 10 mm - Temp. Amb.,59448
DS564,X70Q-L485Q,61269,X70,4338653-6648097-680,4338653,Tracción,4338653-680-T1,680,20,,22,38,,539,,,635,485,539,760,570,622,,,,,,,,,,,,,,,,,,,,,,https://tenaris.sharepoint.com/sites/IndicadoresMPME-AR/Informes/Curvas de Revenido/DS564/219.10 x12.70 – DS564 – X70Q-L485Q (61269).xlsx,,Tracción segmento tubular - 38 mm - API - Temp. Amb.,28306
DS564,X70Q-L485Q,61269,X70,4338653-6648100-680,4338653,Charpy,4338653-680-C1,680,20,,,,,,,,,,,,,,,,,,,,,,,100,,,100,,,259,,,262,27,0,https://tenaris.sharepoint.com/sites/IndicadoresMPME-AR/Informes/Curvas de Revenido/DS564/219.10 x12.70 – DS564 – X70Q-L485Q (61269).xlsx,,Charpy V Transversal - Cuerpo - 10 mm - Temp. Amb.,28306
DS564,X70Q-L485Q,61269,X70,4346648-6663399-680,4346648,Tracción,4346648-680-T1,680,20,,22,29.5,,616,,,635,485,616,760,570,672,,,,,,,,,,,,,,,,,,,,,,https://tenaris.sharepoint.com/sites/IndicadoresMPME-AR/Informes/Curvas de Revenido/DS564/219.10 x12.70 – DS564 – X70Q-L485Q (61269).xlsx,,Tracción segmento tubular - 38 mm - API - Temp. Amb.,59448
DS564,X70Q-L485Q,61269,X70,4346648-6663402-680,4346648,Charpy,4346648-680-C1,680,20,,,,,,,,,,,,,,,,,,,,,,,100,,,100,,,281,,,289,27,0,https://tenaris.sharepoint.com/sites/IndicadoresMPME-AR/Informes/Curvas de Revenido/DS564/219.10 x12.70 – DS564 – X70Q-L485Q (61269).xlsx,,Charpy V Transversal - Cuerpo - 10 mm - Temp. Amb.,59448
DS564,X70Q-L485Q,61269,X70,4340595-6651624-700,4340595,Tracción,4340595-700-T1,700,20,,22,36.5,,476,,,635,485,478,760,570,574,,,,,,,,,,,,,,,,,,,,,,https://tenaris.sharepoint.com/sites/IndicadoresMPME-AR/Informes/Curvas de Revenido/DS564/219.10 x12.70 – DS564 – X70Q-L485Q (61269).xlsx,,Tracción segmento tubular - 38 mm - API - Temp. Amb.,28306
DS564,X70Q-L485Q,61269,X70,4340595-6651627-700,4340595,Charpy,4340595-700-C1,700,20,,,,,,,,,,,,,,,,,,,,,,,100,,,100,,,290,,,296,27,0,https://tenaris.sharepoint.com/sites/IndicadoresMPME-AR/Informes/Curvas de Revenido/DS564/219.10 x12.70 – DS564 – X70Q-L485Q (61269).xlsx,,Charpy V Transversal - Cuerpo - 10 mm - Temp. Amb.,28306
