Repository: ManuelU99/CR

File: data_bi_CR.csv (part 5 of 5)
DS742,13-5-2 95,3067,TN95 Super Cr13,4030881-6198892-580,45,,,,33.5,715,,,,758,655,,,724,825,,,,,,,,,,,,,,,,,,,,,,,,,
DS742,13-5-2 95,3067,TN95 Super Cr13,4030881-6198893-580,45,,,,,,,,,,,,,,,,,26.9,30,21.4,,26.33,28,22.87,,,,,,,,,,,,,,,,
DS742,13-5-2 95,3067,TN95 Super Cr13,4030881-6198895-580,45,,,,,,,,,,,,,,,,,,,,,,,,,,,,100,,,100,,,104,,,109,40,-10
DS742,13-5-2 95,3067,TN95 Super Cr13,4030881-6198896-580,45,,,,,,,,,,,,,,,,,,,,,,,,,,,,100,,,100,,,109,,,110,,0
DS749,L80 Cr13,87576,,4335167-6642699-660,45,,,,,,,,,,,,,,,,,25.3,29,25,,25.1,27,25.1,,,,,,,,,,,,,,,,
DS749,L80 Cr13,87576,,4335167-6642701-660,45,,,,,,,,,,,,,,,,,,,,,,,,,,,,40,,,45,,,26,,,28,,-10
DS749,L80 Cr13,87576,,4335167-6642702-660,45,,,,,,,,,,,,,,,,,,,,,,,,,,,,55,,,60,,,30,9.9,,33,14.85,0
DS847,C 110,84957,C110,4265695-6541002-730,30,,,16.7,35.5,,,735,734,828,758,736,,793,810,,,,,,,,,,,,,,,,,,,,,,,,,
DS847,C 110,84957,C110,4265695-6541003-730,30,,,,,,,,,,,,,,,,,26.4,,26.4,,26.07,,26.07,,,,,,,,,,,,,,,,
DS847,C 110,84957,C110,4265695-6541005-730,30,,,,,,,,,,,,,,,,,,,,,,,,,,,,100,,,100,,,161,,,164,24,0
DS847,C 110,84957,C110,4265695-6541077-730,30,,,,20,,,759,758,828,,759,,793,826,,,,,,,,,,,,,,,,,,,,,,,,,
DS847,C 110,84957,C110,4265696-6541006-730,60,,,16.7,38.5,,,682,682,828,758,682,,793,745,,,,,,,,,,,,,,,,,,,,,,,,,
DS847,C 110,84957,C110,4265696-6541007-730,60,,,,,,,,,,,,,,,,,24.1,,24.1,,23.73,,23.73,,,,,,,,,,,,,,,,
DS847,C 110,84957,C110,4265696-6541009-730,60,,,,,,,,,,,,,,,,,,,,,,,,,,,,100,,,100,,,160,,,164,24,0
DS847,C 110,84957,C110,4265696-6541080-730,60,,,,20,,,730,729,828,,730,,793,802,,,,,,,,,,,,,,,,,,,,,,,,,
DS900,TN 95HS,84833,T95,4281570-6564312-715,40,,,11.8,17.5,,710,705,,758,655,,,724,806,,,,,,,,,,,,,,,,,,,,,,,,,
DS900,TN 95HS,84833,T95,4281570-6564313-715,40,,,,,,,,,,,,,,,,,23.2,25,21.9,,23.07,,22.1,,,,,,,,,,,,,,,,
DS900,TN 95HS,84833,T95,4281570-6564315-715,40,,,,,,,,,,,,,,,,,,,,,,,,,,,,100,,,100,,,153,,,157,19,0
DS900,TN 95HS,84833,T95,4301820-6656300-695,40,,,11.8,19,,752,751,,758,655,,,724,853,,,,,,,,,,,,,,,,,,,,,,,,,
DS900,TN 95HS,84833,T95,4301820-6656301-695,40,,,,,,,,,,,,,,,,,26.6,25,25.7,,26.2,,25.8,,,,,,,,,,,,,,,,
DS900,TN 95HS,84833,T95,4301820-6656303-695,40,,,,,,,,,,,,,,,,,,,,,,,,,,,,100,,,100,,,167,,,170,19,0
DS900,TN 95HS,84833,T95,4297368-6588752-700,40,,,11.8,18.5,,738,737,,758,655,,,724,836,,,,,,,,,,,,,,,,,,,,,,,,,
DS900,TN 95HS,84833,T95,4297368-6588753-700,40,,,,,,,,,,,,,,,,,24.8,25,23.6,,24.33,,24.13,,,,,,,,,,,,,,,,
DS900,TN 95HS,84833,T95,4297368-6588755-700,40,,,,,,,,,,,,,,,,,,,,,,,,,,,,100,,,100,,,167,,,170,19,0
DS900,TN 95HS,84833,T95,4297713-6588776-700,40,,,11.8,18.5,,728,728,,758,655,,,724,832,,,,,,,,,,,,,,,,,,,,,,,,,
DS900,TN 95HS,84833,T95,4297713-6588777-700,40,,,,,,,,,,,,,,,,,26.6,25,25.3,,26.43,,25.73,,,,,,,,,,,,,,,,
DS900,TN 95HS,84833,T95,4297713-6588779-700,40,,,,,,,,,,,,,,,,,,,,,,,,,,,,100,,,100,,,161,,,168,19,0
DS816,L80 TYPE 1,85159,L80,4348043-6664671-650,25,,,19.3,29.5,,707,708,,655,552,707,,655,807,,,,,,,,,,,,,,,,,,,,,,,,,
DS816,L80 TYPE 1,85159,L80,4348043-6664672-650,25,,,,,,,,,,,,,,,,,26,22,25.5,,25.8,22,25.6,,,,,,,,,,,,,,,,
DS816,L80 TYPE 1,85159,L80,4348043-6664674-650,25,,,,,,,,,,,,,,,,,,,,,,,,,,,,100,75,,100,,,130,,,132,,0
DS446,X65QS-L450QS,71025,X65,4328618-6631756-670,25,,,22,34.5,,508,,,570,450,506,760,535,593,,,,,,,,,,,,,,,,,,,,,,,,,
DS446,X65QS-L450QS,71025,X65,4328618-6631760-670,25,,,,,,,,,,,,,,,,,,,,,,,,,,,,70,75,,90,85,,216,45,,261,60,-29
DS564,X70Q-L485Q,61269,X70,4338652-6648107-660,20,,,22,37.5,,550,,,635,485,545,760,570,638,,,,,,,,,,,,,,,,,,,,,,,,,
DS564,X70Q-L485Q,61269,X70,4338652-6648110-660,20,,,,,,,,,,,,,,,,,,,,,,,,,,,,100,,,100,,,236,,,245,27,0
DS446,X65QS-L450QS,71025,X65,4329624-6634819-670,30,,,22,40,,507,,,570,450,505,760,535,591,,,,,,,,,,,,,,,,,,,,,,,,,
DS446,X65QS-L450QS,71025,X65,4329625-6634715-670,30,,,22,39.5,,518,,,570,450,517,760,535,598,,,,,,,,,,,,,,,,,,,,,,,,,
DS565,X52Q-L360Q,11346,X52,4361342-6682583-640,20,,,22,20.5,,,,,530,360,496,760,460,602,,,,,,,,,,,,,,,,,,,,,,,,,
DS900,TN 95HS,84833,T95,4281571-6564242-720,40,,,11.8,18,,678,682,,758,655,,,724,785,,,,,,,,,,,,,,,,,,,,,,,,,
DS900,TN 95HS,84833,T95,4281571-6564243-720,40,,,,,,,,,,,,,,,,,21.7,25,20.8,,21.37,,21,,,,,,,,,,,,,,,,
DS900,TN 95HS,84833,T95,4281571-6564245-720,40,,,,,,,,,,,,,,,,,,,,,,,,,,,,100,,,100,,,168,,,171,19,0
DS900,TN 95HS,84833,T95,4297373-6588744-705,40,,,11.8,19,,721,721,,758,655,,,724,828,,,,,,,,,,,,,,,,,,,,,,,,,
DS900,TN 95HS,84833,T95,4297373-6588745-705,40,,,,,,,,,,,,,,,,,24.4,25,23.5,,24.1,,23.87,,,,,,,,,,,,,,,,
DS900,TN 95HS,84833,T95,4297373-6588747-705,40,,,,,,,,,,,,,,,,,,,,,,,,,,,,100,,,100,,,171,,,175,19,0
DS900,TN 95HS,84833,T95,4297715-6588794-705,40,,,11.8,18.5,,721,720,,758,655,,,724,830,,,,,,,,,,,,,,,,,,,,,,,,,
DS900,TN 95HS,84833,T95,4297715-6588797-705,40,,,,,,,,,,,,,,,,,,,,,,,,,,,,100,,,100,,,154,,,158,19,0
DS900,TN 95HS,84833,T95,4297715-6589169-705,40,,,,,,,,,,,,,,,,,26.2,25,25,,25.67,,25.1,,,,,,,,,,,,,,,,
DS564,X70Q-L485Q,61269,X70,4344120-6659747-660,20,,,22,26.5,,638,,,635,485,638,760,570,703,,,,,,,,,,,,,,,,,,,,,,,,,
DS564,X70Q-L485Q,61269,X70,4344120-6659750-660,20,,,,,,,,,,,,,,,,,,,,,,,,,,,,100,,,100,,,274,,,277,27,0
DS446,X65QS-L450QS,71025,X65,4329382-6634698-675,30,,,22,40,,520,,,570,450,518,760,535,606,,,,,,,,,,,,,,,,,,,,,,,,,
DS446,X65QS-L450QS,71025,X65,4329383-6634710-675,30,,,22,42,,494,,,570,450,493,760,535,579,,,,,,,,,,,,,,,,,,,,,,,,,
DS446,X65QS-L450QS,71025,X65,4329382-6637855-675,30,,,22,37,,503,,,570,450,501,760,535,587,,,,,,,,,,,,,,,,,,,,,,,,,
DS446,X65QS-L450QS,71025,X65,4324624-6627716-680,15,,,22,40.5,,524,,,570,450,524,760,535,613,,,,,,,,,,,,,,,,,,,,,,,,,
DS446,X65QS-L450QS,71025,X65,4324624-6627720-680,15,,,,,,,,,,,,,,,,,,,,,,,,,,,,100,75,,100,85,,292,45,,300,60,-29
DS750,L80 13CR,84970,L80 Cr13,4294861-6585729-710,60,,,,,,,,,,,,,,,,,23.6,24,22.4,,23.37,23,22.77,,,,,,,,,,,,,,,,
DS750,L80 13CR,84970,L80 Cr13,4294861-6588123-710,60,,,,,,,,,,,,,,,,,24,24,22.1,,23.87,23,22.73,,,,,,,,,,,,,,,,
DS446,X65QS-L450QS,71025,X65,4325009-6632086-680,15,,,22,39,,514,,,570,450,515,760,535,603,,,,,,,,,,,,,,,,,,,,,,,,,
DS446,X65QS-L450QS,71025,X65,4325009-6632090-680,15,,,,,,,,,,,,,,,,,,,,,,,,,,,,100,75,,100,85,,267,45,,275,60,-29
DS600,H40,80402,,4265776-6540977-740,30,,,,36.5,,535,,,552,379,534,,655,699,,,,,,,,,,,,,,,,,,,,,,,,,
DS600,H40,80402,,4265776-6540980-740,30,,,,,,,,,,,,,,,,,,,,,,,,,,,,100,,,100,,,73,,,77,,-10
DS446,TN 70 HD,15267,,4335873-6646083-670,15,,,25,33.5,,497,498,,621,483,498,,565,571,,,,,,,,,,,,,,,,,,,,,,,,,
DS446,TN 70 HD,15267,,4335873-6646086-670,15,,,,,,,,,,,,,,,,,,,,,,,,,,,,100,,,100,,,292,64.8,,295,86.4,-10
DS446,TN 70 HD,15267,,4335873-6646636-670,15,,,,,,,,,,,,,,,,,15,,8.1,,14.8,,8.5,,,,,,,,,,,,,,,,
DS446,TN 70 HD,15267,,4335876-6646074-670,20,,,25,38,,504,504,,621,483,504,,565,581,,,,,,,,,,,,,,,,,,,,,,,,,
DS446,TN 70 HD,15267,,4335876-6646077-670,20,,,,,,,,,,,,,,,,,,,,,,,,,,,,100,,,100,,,300,64.8,,304,86.4,-10
DS446,TN 70 HD,15267,,4335876-6646637-670,20,,,,,,,,,,,,,,,,,15,,8.3,,13.3,,8.5,,,,,,,,,,,,,,,,
DS900,TN 95HS,84833,T95,4281572-6564220-725,40,,,11.8,19,,660,661,,758,655,,,724,764,,,,,,,,,,,,,,,,,,,,,,,,,
DS900,TN 95HS,84833,T95,4281572-6564221-725,40,,,,,,,,,,,,,,,,,22.4,25,21.3,,22.27,,21.37,,,,,,,,,,,,,,,,
DS900,TN 95HS,84833,T95,4281572-6564223-725,40,,,,,,,,,,,,,,,,,,,,,,,,,,,,100,,,100,,,164,,,169,19,0
DS900,TN 95HS,84833,T95,4297374-6588736-710,40,,,11.8,19,,722,722,,758,655,,,724,826,,,,,,,,,,,,,,,,,,,,,,,,,
DS900,TN 95HS,84833,T95,4297374-6588737-710,40,,,,,,,,,,,,,,,,,24.1,25,22.4,,23.47,,22.67,,,,,,,,,,,,,,,,
DS900,TN 95HS,84833,T95,4297374-6588739-710,40,,,,,,,,,,,,,,,,,,,,,,,,,,,,100,,,100,,,172,,,175,19,0
DS900,TN 95HS,84833,T95,4297720-6588768-710,40,,,11.8,19,,718,718,,758,655,,,724,828,,,,,,,,,,,,,,,,,,,,,,,,,
DS900,TN 95HS,84833,T95,4297720-6588769-710,40,,,,,,,,,,,,,,,,,23.1,25,21.8,,22.87,,22.33,,,,,,,,,,,,,,,,
DS900,TN 95HS,84833,T95,4297720-6588771-710,40,,,,,,,,,,,,,,,,,,,,,,,,,,,,100,,,100,,,161,,,165,19,0
DS423,X60Q-L415Q,71030,X60,4368195-6693133-640,20,,,24,41.5,,520,,,565,415,518,760,520,619,,,,,,,,,,,,,,,,,,,,,,,,,
DS423,X60Q-L415Q,71030,X60,4368195-6693136-640,20,,,,,,,,,,,,,,,,,,,,,,,,,,,,100,75,,100,85,,308,,,312,54,-15
DS446,X65QS-L450QS,71025,X65,4328937-6632316-680,30,,,22,37,,491,,,570,450,491,760,535,575,,,,,,,,,,,,,,,,,,,,,,,,,
DS446,X65QS-L450QS,71025,X65,4329631-6634725-680,30,,,22,39.5,,496,,,570,450,494,760,535,577,,,,,,,,,,,,,,,,,,,,,,,,,
DS040,C 43,16915,,4370623-6697561-640,15,,,,28.5,,,,,,,536,,,706,,,,,,,,,,,,,,,,,,,,,,,,,
DS040,C 43,16915,,4370623-6697563-640,15,,,,,,,,,,,,,,,,,20.2,27,16.6,20,19.3,,17.3,,,,,,,,,,,,,,,,
DS816,L80 TYPE 1,85159,L80,4341442-6653449-670,15,,,19.3,29,,692,691,,655,552,691,,655,783,,,,,,,,,,,,,,,,,,,,,,,,,
DS816,L80 TYPE 1,85159,L80,4341442-6653450-670,15,,,,,,,,,,,,,,,,,25,22,23.6,,24.8,22,24,,,,,,,,,,,,,,,,
DS816,L80 TYPE 1,85159,L80,4341442-6653452-670,15,,,,,,,,,,,,,,,,,,,,,,,,,,,,100,75,,100,,,133,,,134,20,0
DS749,L80 Cr13,87576,,4335170-6642776-680,45,,,,24,,626,636,,758,655,,,758,789,,,,,,,,,,,,,,,,,,,,,,,,,
DS749,L80 Cr13,87576,,4335170-6642778-680,45,,,,,,,,,,,,,,,,,23.1,29,22.5,,22.8,27,22.8,,,,,,,,,,,,,,,,
DS749,L80 Cr13,87576,,4335170-6642780-680,45,,,,,,,,,,,,,,,,,,,,,,,,,,,,60,,,60,,,34,,,37,,-10
DS749,L80 Cr13,87576,,4335170-6642781-680,45,,,,,,,,,,,,,,,,,,,,,,,,,,,,65,,,75,,,38,9.9,,45,14.85,0
DS600,H40,80402,,4265778-6540985-750,10,,,26.9,37,,530,,,552,379,530,,655,682,,,,,,,,,,,,,,,,,,,,,,,,,
DS600,H40,80402,,4265778-6540988-750,10,,,,,,,,,,,,,,,,,,,,,,,,,,,,100,,,100,,,69,,,70,,-10
DS900,TN 95HS,84833,T95,4301822-6657670-715,40,,,11.8,20.5,,698,697,,758,655,,,724,812,,,,,,,,,,,,,,,,,,,,,,,,,
DS900,TN 95HS,84833,T95,4301822-6657671-715,40,,,,,,,,,,,,,,,,,23.9,25,22.5,,23.8,,22.6,,,,,,,,,,,,,,,,
DS900,TN 95HS,84833,T95,4301822-6657673-715,40,,,,,,,,,,,,,,,,,,,,,,,,,,,,100,,,100,,,185,,,188,19,0
DS564,X70Q-L485Q,61269,X70,4347269-6663379-670,30,,,22,26.5,,631,,,635,485,631,760,570,687,,,,,,,,,,,,,,,,,,,,,,,,,
DS564,X70Q-L485Q,61269,X70,4347269-6663382-670,30,,,,,,,,,,,,,,,,,,,,,,,,,,,,100,,,100,,,279,,,284,27,0
DS564,X70Q-L485Q,61269,X70,4338653-6648097-680,20,,,22,38,,539,,,635,485,539,760,570,622,,,,,,,,,,,,,,,,,,,,,,,,,
DS564,X70Q-L485Q,61269,X70,4338653-6648100-680,20,,,,,,,,,,,,,,,,,,,,,,,,,,,,100,,,100,,,259,,,262,27,0
DS816,L80 TYPE 1,85706,L80,4350186-6696418-670,15,,,19.3,32,,678,674,,655,552,677,,655,769,,,,,,,,,,,,,,,,,,,,,,,,,
DS816,L80 TYPE 1,85706,L80,4350186-6696420-670,15,,,,,,,,,,,,,,,,,24.1,22,23.5,,23.7,22,23.6,,,,,,,,,,,,,,,,
DS816,L80 TYPE 1,85706,L80,4350186-6696422-670,15,,,,,,,,,,,,,,,,,,,,,,,,,,,,100,,,100,,,160,,,162,20,0
DS565,X52Q-L360Q,11346,X52,4361346-6682587-660,20,,,22,18.5,,,,,530,360,464,760,460,570,,,,,,,,,,,,,,,,,,,,,,,,,
DS900,TN 95HS,84833,T95,4301823-6657658-720,40,,,11.8,20,,698,698,,758,655,,,724,814,,,,,,,,,,,,,,,,,,,,,,,,,
DS900,TN 95HS,84833,T95,4301823-6657659-720,40,,,,,,,,,,,,,,,,,21.9,25,20.4,,21.8,,20.9,,,,,,,,,,,,,,,,
DS900,TN 95HS,84833,T95,4301823-6657661-720,40,,,,,,,,,,,,,,,,,,,,,,,,,,,,100,,,100,,,170,,,173,19,0
DS564,X70Q-L485Q,61269,X70,4346648-6663399-680,20,,,22,29.5,,616,,,635,485,616,760,570,672,,,,,,,,,,,,,,,,,,,,,,,,,
DS564,X70Q-L485Q,61269,X70,4346648-6663402-680,20,,,,,,,,,,,,,,,,,,,,,,,,,,,,100,,,100,,,281,,,289,27,0
DS900,TN 95HS,84833,T95,4301824-6627881-725,40,,,11.8,19.5,,675,681,,758,655,,,724,797,,,,,,,,,,,,,,,,,,,,,,,,,
DS900,TN 95HS,84833,T95,4301824-6627882-725,40,,,,,,,,,,,,,,,,,21.9,25,21,,21.67,,21.5,,,,,,,,,,,,,,,,
DS900,TN 95HS,84833,T95,4301824-6627884-725,40,,,,,,,,,,,,,,,,,,,,,,,,,,,,95,,,95,,,163,,,167,19,0
DS816,L80 TYPE 1,85159,L80,4348038-6664605-680,5,,,19.3,28.5,,726,727,,655,552,726,,655,821,,,,,,,,,,,,,,,,,,,,,,,,,
DS816,L80 TYPE 1,85159,L80,4348038-6664606-680,5,,,,,,,,,,,,,,,,,27.3,22,26.5,,27.2,22,26.7,,,,,,,,,,,,,,,,
DS816,L80 TYPE 1,85159,L80,4348038-6664608-680,5,,,,,,,,,,,,,,,,,,,,,,,,,,,,100,75,,100,,,136,,,138,20,0
DS816,L80 TYPE 1,85159,L80,4348046-6664610-680,25,,,19.3,30.5,,655,655,,655,552,655,,655,751,,,,,,,,,,,,,,,,,,,,,,,,,
DS816,L80 TYPE 1,85159,L80,4348046-6664611-680,25,,,,,,,,,,,,,,,,,22.9,22,21.9,,22.8,,22,,,,,,,,,,,,,,,,
DS816,L80 TYPE 1,85159,L80,4348046-6664613-680,25,,,,,,,,,,,,,,,,,,,,,,,,,,,,100,75,,100,,,155,,,156,20,0
DS423,X60Q-L415Q,71030,X60,4368196-6692989-660,20,,,24,40,,524,,,565,415,523,760,520,622,,,,,,,,,,,,,,,,,,,,,,,,,
DS423,X60Q-L415Q,71030,X60,4368196-6692992-660,20,,,,,,,,,,,,,,,,,,,,,,,,,,,,90,75,,95,85,,242,,,272,54,-15
DS816,L80 TYPE 1,85159,L80,4341443-6653457-690,15,,,19.3,32.5,,668,666,,655,552,667,,655,764,,,,,,,,,,,,,,,,,,,,,,,,,
DS816,L80 TYPE 1,85159,L80,4341443-6653458-690,15,,,,,,,,,,,,,,,,,23.3,22,22.5,,23.1,22,22.8,,,,,,,,,,,,,,,,
DS816,L80 TYPE 1,85159,L80,4341443-6653460-690,15,,,,,,,,,,,,,,,,,,,,,,,,,,,,100,75,,100,,,144,,,145,20,0
DS749,L80 Cr13,9117,,4342443-6657046-690,60,,,19.6,36,,632,,,655,552,630,,655,785,,,,,,,,,,,,,,,,,,,,,,,,,
DS749,L80 Cr13,9117,,4342443-6657047-690,60,,,,22,,633,,,655,552,630,,655,801,,,,,,,,,,,,,,,,,,,,,,,,,
DS749,L80 Cr13,9117,,4342443-6657048-690,60,,,,,,,,,,,,,,,,,22.9,,22.5,,22.8,,22.5,,,,,,,,,,,,,,,,
DS749,L80 Cr13,9117,,4342443-6657050-690,60,,,,,,,,,,,,,,,,,,,,,,,,,,,,40,,,40,,,88,,,90,,-10
DS749,L80 Cr13,9117,,4342443-6657051-690,60,,,,,,,,,,,,,,,,,,,,,,,,,,,,85,,,85,,,143,,,153,,0
DS423,X60Q-L415Q,71030,X60,4368198-6693002-665,20,,,24,39.5,,533,,,565,415,533,760,520,628,,,,,,,,,,,,,,,,,,,,,,,,,
DS423,X60Q-L415Q,71030,X60,4368198-6693005-665,20,,,,,,,,,,,,,,,,,,,,,,,,,,,,75,75,,85,85,,231,,,242,54,-15
DS423,X60Q-L415Q,71030,X60,4368198-6698501-665,20,,,,,,,,,,,,,,,,,,,,,,,,,,,,100,75,,100,85,,304,,,312,54,-15
DS749,L80 Cr13,87576,,4335171-6642754-700,45,,,,23.5,,596,606,,758,655,,,758,758,,,,,,,,,,,,,,,,,,,,,,,,,
DS749,L80 Cr13,87576,,4335171-6642756-700,45,,,,,,,,,,,,,,,,,21.7,29,21.5,,21.6,27,21.6,,,,,,,,,,,,,,,,
DS749,L80 Cr13,87576,,4335171-6642758-700,45,,,,,,,,,,,,,,,,,,,,,,,,,,,,55,,,60,,,38,,,40,,-10
DS749,L80 Cr13,87576,,4335171-6642759-700,45,,,,,,,,,,,,,,,,,,,,,,,,,,,,75,,,75,,,44,9.9,,46,14.85,0
DS564,X70Q-L485Q,61269,X70,4347270-6663371-690,30,,,22,28.5,,533,,,635,485,532,760,570,615,,,,,,,,,,,,,,,,,,,,,,,,,
DS564,X70Q-L485Q,61269,X70,4347270-6663374-690,30,,,,,,,,,,,,,,,,,,,,,,,,,,,,100,,,100,,,329,,,332,27,0
DS816,L80 TYPE 1,85706,L80,4350187-6696336-690,15,,,19.3,36.5,,624,625,,655,552,624,,655,722,,,,,,,,,,,,,,,,,,,,,,,,,
DS816,L80 TYPE 1,85706,L80,4350187-6696338-690,15,,,,,,,,,,,,,,,,,22.9,22,21.8,,22.4,22,22,,,,,,,,,,,,,,,,
DS816,L80 TYPE 1,85706,L80,4350187-6696340-690,15,,,,,,,,,,,,,,,,,,,,,,,,,,,,100,,,100,,,164,,,166,20,0
DS564,X70Q-L485Q,61269,X70,4340595-6651624-700,20,,,22,36.5,,476,,,635,485,478,760,570,574,,,,,,,,,,,,,,,,,,,,,,,,,
DS564,X70Q-L485Q,61269,X70,4340595-6651627-700,20,,,,,,,,,,,,,,,,,,,,,,,,,,,,100,,,100,,,290,,,296,27,0
DS565,X52Q-L360Q,11346,X52,4361347-6682609-680,20,,,22,24.5,,,,,530,360,468,760,460,564,,,,,,,,,,,,,,,,,,,,,,,,,
DS749,L80 Cr13,9117,,4342445-6657074-700,60,,,19.6,37,,613,,,655,552,611,,655,773,,,,,,,,,,,,,,,,,,,,,,,,,
DS749,L80 Cr13,9117,,4342445-6657075-700,60,,,,22.5,,612,,,655,552,609,,655,780,,,,,,,,,,,,,,,,,,,,,,,,,
DS749,L80 Cr13,9117,,4342445-6657076-700,60,,,,,,,,,,,,,,,,,22.4,,21.9,,22.2,,22,,,,,,,,,,,,,,,,
DS749,L80 Cr13,9117,,4342445-6657078-700,60,,,,,,,,,,,,,,,,,,,,,,,,,,,,45,,,55,,,91,,,101,,-10
DS749,L80 Cr13,9117,,4342445-6657079-700,60,,,,,,,,,,,,,,,,,,,,,,,,,,,,75,,,80,,,121,,,132,,0
DS308,TN 95HS,84747,T95,4362444-6689399-680,40,,,,20,,730,,,758,655,,,724,839,,,,,,,,,,,,,,,,,,,,,,,,,
DS308,TN 95HS,84747,T95,4362444-6689400-680,40,,,,,,,,,,,,,,,,,26.3,25,24.3,,25.7,,24.6,,,,,,,,,,,,,,,,
DS308,TN 95HS,84747,T95,4362444-6689402-680,40,,,,,,,,,,,,,,,,,,,,,,,,,,,,100,,,100,,,173,19,,175,,0
DS308,TN 95HS,84747,T95,4362444-6693913-680,40,,,,32.5,,702,,,758,655,,,724,809,,,,,,,,,,,,,,,,,,,,,,,,,
DS308,TN 95HS,84747,T95,4362444-6694676-680,40,,,,,,,,,,,,,,,,,25.8,25,24.1,,25.7,,24.2,,,,,,,,,,,,,,,,
DS564,X70Q-L485Q,61269,X70,4346649-6663383-700,20,,,22,31,,531,,,635,485,528,760,570,620,,,,,,,,,,,,,,,,,,,,,,,,,
DS564,X70Q-L485Q,61269,X70,4346649-6663386-700,20,,,,,,,,,,,,,,,,,,,,,,,,,,,,100,,,100,,,300,,,320,27,0
DS423,X60Q-L415Q,71030,X60,4368200-6692875-680,20,,,24,42.5,,500,,,565,415,501,760,520,594,,,,,,,,,,,,,,,,,,,,,,,,,
DS423,X60Q-L415Q,71030,X60,4368200-6692878-680,20,,,,,,,,,,,,,,,,,,,,,,,,,,,,100,75,,100,85,,298,,,311,54,-15
DS816,L80 TYPE 1,85159,L80,4341444-6653445-710,15,,,19.3,34.5,,614,615,,655,552,614,,655,717,,,,,,,,,,,,,,,,,,,,,,,,,
DS816,L80 TYPE 1,85159,L80,4341444-6653446-710,15,,,,,,,,,,,,,,,,,20.9,22,19.1,,20.5,22,19.3,,,,,,,,,,,,,,,,
DS816,L80 TYPE 1,85159,L80,4341444-6653448-710,15,,,,,,,,,,,,,,,,,,,,,,,,,,,,100,75,,100,,,156,,,158,20,0
DS749,L80 Cr13,9117,,4342446-6656447-710,60,,,19.6,41,,599,,,655,552,599,,655,745,,,,,,,,,,,,,,,,,,,,,,,,,
DS749,L80 Cr13,9117,,4342446-6656448-710,60,,,,21,,611,,,655,552,606,,655,776,,,,,,,,,,,,,,,,,,,,,,,,,
DS749,L80 Cr13,9117,,4342446-6656449-710,60,,,,,,,,,,,,,,,,,21.5,24,20.3,,21.4,23,21,,,,,,,,,,,,,,,,
DS749,L80 Cr13,9117,,4342446-6656451-710,60,,,,,,,,,,,,,,,,,,,,,,,,,,,,50,,,55,,,98,,,108,,-10
DS749,L80 Cr13,9117,,4342446-6656452-710,60,,,,,,,,,,,,,,,,,,,,,,,,,,,,55,,,65,,,119,,,128,,0
DS308,TN 95HS,84747,T95,4362446-6689403-690,40,,,,17,,745,,,758,655,,,724,846,,,,,,,,,,,,,,,,,,,,,,,,,
DS308,TN 95HS,84747,T95,4362446-6689404-690,40,,,,,,,,,,,,,,,,,25.1,25,23,,24.9,,23.8,,,,,,,,,,,,,,,,
DS308,TN 95HS,84747,T95,4362446-6689406-690,40,,,,,,,,,,,,,,,,,,,,,,,,,,,,100,,,100,,,181,19,,184,,0
DS308,TN 95HS,84747,T95,4362446-6693914-690,40,,,,34,,678,,,758,655,,,724,790,,,,,,,,,,,,,,,,,,,,,,,,,
DS308,TN 95HS,84747,T95,4362446-6694677-690,40,,,,,,,,,,,,,,,,,25.6,25,24.3,,25,,24.6,,,,,,,,,,,,,,,,
DS308,TN 95HS,84747,T95,4362449-6689423-695,40,,,,20,,689,,,758,655,,,724,801,,,,,,,,,,,,,,,,,,,,,,,,,
DS308,TN 95HS,84747,T95,4362449-6689424-695,40,,,,,,,,,,,,,,,,,23.7,25,21.4,,23.2,,22,,,,,,,,,,,,,,,,
DS308,TN 95HS,84747,T95,4362449-6689426-695,40,,,,,,,,,,,,,,,,,,,,,,,,,,,,100,,,100,,,184,19,,189,,0
DS308,TN 95HS,84747,T95,4362449-6693916-695,40,,,,35.5,,651,,,758,655,,,724,768,,,,,,,,,,,,,,,,,,,,,,,,,
DS816,L80 TYPE 1,85159,L80,4348047-6664659-710,25,,,19.3,37,,529,533,,655,552,526,,655,684,,,,,,,,,,,,,,,,,,,,,,,,,
DS816,L80 TYPE 1,85159,L80,4348047-6664660-710,25,,,,,,,,,,,,,,,,,19.3,22,18.5,,19.2,,18.6,,,,,,,,,,,,,,,,
DS816,L80 TYPE 1,85159,L80,4348047-6664662-710,25,,,,,,,,,,,,,,,,,,,,,,,,,,,,100,75,,100,,,180,,,183,20,0
DS749,L80 Cr13,9117,,4342447-6656201-720,60,,,19.6,39,,582,,,655,552,584,,655,750,,,,,,,,,,,,,,,,,,,,,,,,,
DS749,L80 Cr13,9117,,4342447-6656202-720,60,,,,22,,586,,,655,552,584,,655,765,,,,,,,,,,,,,,,,,,,,,,,,,
DS749,L80 Cr13,9117,,4342447-6656203-720,60,,,,,,,,,,,,,,,,,21.7,24,21.1,,21.5,23,21.2,,,,,,,,,,,,,,,,
DS749,L80 Cr13,9117,,4342447-6656205-720,60,,,,,,,,,,,,,,,,,,,,,,,,,,,,45,,,50,,,93,,,109,,-10
DS749,L80 Cr13,9117,,4342447-6656206-720,60,,,,,,,,,,,,,,,,,,,,,,,,,,,,75,,,75,,,131,,,134,,0
DS308,TN 95HS,84747,T95,4362450-6689434-700,40,,,,19,,701,,,758,655,,,724,810,,,,,,,,,,,,,,,,,,,,,,,,,
DS308,TN 95HS,84747,T95,4362450-6689435-700,40,,,,,,,,,,,,,,,,,23.6,25,22.4,,23.5,,22.6,,,,,,,,,,,,,,,,
DS308,TN 95HS,84747,T95,4362450-6689437-700,40,,,,,,,,,,,,,,,,,,,,,,,,,,,,100,,,100,,,188,19,,190,,0
DS308,TN 95HS,84747,T95,4362450-6693917-700,40,,,,33,,645,,,758,655,,,724,759,,,,,,,,,,,,,,,,,,,,,,,,,
DS423,X60Q-L415Q,71030,X60,4368201-6692866-700,20,,,24,46.5,,474,,,565,415,474,760,520,558,,,,,,,,,,,,,,,,,,,,,,,,,
DS765,L80 TYPE 1 L80-CR1,87706,,4376730-6705139-700,25,,,16,26.5,,654,655,,655,552,654,,655,758,,,,,,,,,,,,,,,,,,,,,,,,,
DS765,L80 TYPE 1 L80-CR1,87706,,4376730-6705141-700,25,,,,,,,,,,,,,,,,,22.1,22,21.6,,21.8,22,21.8,,,,,,,,,,,,,,,,
DS765,L80 TYPE 1 L80-CR1,87706,,4376731-6705207-710,25,,,16,28,,628,629,,655,552,627,,655,736,,,,,,,,,,,,,,,,,,,,,,,,,
DS765,L80 TYPE 1 L80-CR1,87706,,4376731-6705209-710,25,,,,,,,,,,,,,,,,,22.3,22,22,,22.2,22,22.2,,,,,,,,,,,,,,,,
DS765,L80 TYPE 1 L80-CR1,87706,,4376733-6705198-710,15,,,16,25,,622,622,,655,552,622,,655,729,,,,,,,,,,,,,,,,,,,,,,,,,
DS765,L80 TYPE 1 L80-CR1,87706,,4376733-6705200-710,15,,,,,,,,,,,,,,,,,21.7,22,21.5,,21.6,22,21.6,,,,,,,,,,,,,,,,
DS765,L80 TYPE 1 L80-CR1,87706,,4376732-6705229-720,25,,,16,27.5,,593,595,,655,552,592,,655,706,,,,,,,,,,,,,,,,,,,,,,,,,
DS765,L80 TYPE 1 L80-CR1,87706,,4376732-6705231-720,25,,,,,,,,,,,,,,,,,19.6,22,19.5,,19.5,22,19.5,,,,,,,,,,,,,,,,
DS765,L80 TYPE 1 L80-CR1,87706,,4376734-6705639-720,15,,,16,25.5,,615,617,,655,552,615,,655,733,,,,,,,,,,,,,,,,,,,,,,,,,
DS765,L80 TYPE 1 L80-CR1,87706,,4376734-6705641-720,15,,,,,,,,,,,,,,,,,21.2,22,20.9,,21.1,22,21.1,,,,,,,,,,,,,,,,
DS765,L80 TYPE 1 L80-CR1,87706,,4376735-6705677-730,15,,,16,26,,586,587,,655,552,585,,655,701,,,,,,,,,,,,,,,,,,,,,,,,,
DS765,L80 TYPE 1 L80-CR1,87706,,4376735-6705679-730,15,,,,,,,,,,,,,,,,,19.5,22,19.2,,19.4,22,19.4,,,,,,,,,,,,,,,,
