Repository: ManuelU99/CR

File: data_bi_CR2.csv (part 5 of 15)
Tipo_Acero_Limpio,Grado_Acero,Ciclo,Familia,Muestra_Probeta_Temp,Muestra,Test type,Muestra_Temp_TestType_Index,Tipo de muestra (Sin °C),Tubo,Alarg Max Req (merged),Alarg Min Req (merged),Alarg. Obt. (%) (merged),Fluencia 0.2% Obt (merged),Fluencia 0.5% Obt (merged),Fluencia 0.6% Obt (merged),Fluencia 0.7% Obt (merged),Fluencia Max Req (merged),Fluencia Min Req (merged),Fluencia Offset Obt (merged),Rotura Max Req (merged),Rotura Min Req (merged),Rotura Obt (merged),Dureza Ind. Máx. Obt 1 (merged),Dureza Ind. Max. Req (merged),Dureza Ind. Mín. Obt 1 (merged),Dureza Ind. Min. Req (merged),Dureza Prom. Máx. Obt 1 (merged),Dureza Prom. Max. Req (merged),Dureza Prom. Mín. Obt 1 (merged),Dureza Prom. Mín. Req (merged),Area Dúctil Indiv. Max. Req (%) (merged),Area Dúctil Indiv. Min. Obt (%) (merged),Area Dúctil Indiv. Min. Req (%) (merged),Area Dúctil Prom. Max. Req (%) (merged),Area Dúctil Prom. Min. Obt (%) (merged),Area Dúctil Prom. Min. Req (%) (merged),Energia Indiv. Max. Req. (J) (merged),Energia Indiv. Min. Obt. (J) (merged),Energia Indiv. Min. Req. (J) (merged),Energia Prom. Max. Req. (J) (merged),Energia Prom. Min. Obt. (J) (merged),Energia Prom. Min. Req. (J) (merged),Temp Ensayo Req (merged),Full File Path,OP,Tipo de probeta,Colada.1
DS564,X70Q-L485Q,61269,X70,4346649-6663383-700,4346649,Tracción,4346649-700-T1,700,20,,22,31,,531,,,635,485,528,760,570,620,,,,,,,,,,,,,,,,,,,,,,https://tenaris.sharepoint.com/sites/IndicadoresMPME-AR/Informes/Curvas de Revenido/DS564/219.10 x12.70 – DS564 – X70Q-L485Q (61269).xlsx,,Tracción segmento tubular - 38 mm - API - Temp. Amb.,59448
DS564,X70Q-L485Q,61269,X70,4346649-6663386-700,4346649,Charpy,4346649-700-C1,700,20,,,,,,,,,,,,,,,,,,,,,,,100,,,100,,,300,,,320,27,0,https://tenaris.sharepoint.com/sites/IndicadoresMPME-AR/Informes/Curvas de Revenido/DS564/219.10 x12.70 – DS564 – X70Q-L485Q (61269).xlsx,,Charpy V Transversal - Cuerpo - 10 mm - Temp. Amb.,59448
DS565,X52Q-L360Q,11346,X52,4361342-6682583-640,4361342,Tracción,4361342-640-T1,640,20,,22,20.5,,,,,530,360,496,760,460,602,,,,,,,,,,,,,,,,,,,,,,https://tenaris.sharepoint.com/sites/IndicadoresMPME-AR/Informes/Curvas de Revenido/DS565/168.3 x 7.1 -  DS 565 -  X52Q-L360Q (Ciclo 11346  ).xlsx,,Tracción segmento tubular - 25.4 mm - ASTM - Temp. Amb.,52201
DS565,X52Q-L360Q,11346,X52,4361346-6682587-660,4361346,Tracción,4361346-660-T1,660,20,,22,18.5,,,,,530,360,464,760,460,570,,,,,,,,,,,,,,,,,,,,,,https://tenaris.sharepoint.com/sites/IndicadoresMPME-AR/Informes/Curvas de Revenido/DS565/168.3 x 7.1 -  DS 565 -  X52Q-L360Q (Ciclo 11346  ).xlsx,,Tracción segmento tubular - 25.4 mm - ASTM - Temp. Amb.,52201
DS565,X52Q-L360Q,11346,X52,4361347-6682609-680,4361347,Tracción,4361347-680-T1,680,20,,22,24.5,,,,,530,360,468,760,460,564,,,,,,,,,,,,,,,,,,,,,,https://tenaris.sharepoint.com/sites/IndicadoresMPME-AR/Informes/Curvas de Revenido/DS565/168.3 x 7.1 -  DS 565 -  X52Q-L360Q (Ciclo 11346  ).xlsx,,Tracción segmento tubular - 25.4 mm - ASTM - Temp. Amb.,52201
DS600,H40,80402,,4265776-6540977-740,4265776,Tracción,4265776-740-T1,740,30,,,36.5,,535,,,552,379,534,,655,699,,,,,,,,,,,,,,,,,,,,,,https://tenaris.sharepoint.com/sites/IndicadoresMPME-AR/Informes/Curvas de Revenido/DS600/244.48x7.92 – DS600 – H40 (80402).xlsx,,Tracción segmento tubular - 38 mm - ASTM - Temp. Amb.,54528
DS600,H40,80402,,4265776-6540980-740,4265776,Charpy,4265776-740-C1,740,30,,,,,,,,,,,,,,,,,,,,,,,100,,,100,,,73,,,77,,-10,https://tenaris.sharepoint.com/sites/IndicadoresMPME-AR/Informes/Curvas de Revenido/DS600/244.48x7.92 – DS600 – H40 (80402).xlsx,,Charpy V longitudinal - Cuerpo - 5 mm - Temp. Amb.,54528
DS600,H40,80402,,4220637-6482716-720,4220637,Tracción,4220637-720-T1,720,10,,26.9,34,,535,,,552,379,535,,655,648,,,,,,,,,,,,,,,,,,,,,,https://tenaris.sharepoint.com/sites/IndicadoresMPME-AR/Informes/Curvas de Revenido/DS600/244.48x7.92 – DS600 – H40 (80402).xlsx,,Tracción segmento tubular - 38 mm - ASTM - Temp. Amb.,54528
DS600,H40,80402,,4220637-6482719-720,4220637,Charpy,4220637-720-C1,720,10,,,,,,,,,,,,,,,,,,,,,,,100,,,100,,,92,,,94,,-10,https://tenaris.sharepoint.com/sites/IndicadoresMPME-AR/Informes/Curvas de Revenido/DS600/244.48x7.92 – DS600 – H40 (80402).xlsx,,Charpy V longitudinal - Cuerpo - 5 mm - Temp. Amb.,54528
DS600,H40,80402,,4220638-6482754-730,4220638,Tracción,4220638-730-T1,730,10,,26.9,35,,535,,,552,379,535,,655,664,,,,,,,,,,,,,,,,,,,,,,https://tenaris.sharepoint.com/sites/IndicadoresMPME-AR/Informes/Curvas de Revenido/DS600/244.48x7.92 – DS600 – H40 (80402).xlsx,,Tracción segmento tubular - 38 mm - ASTM - Temp. Amb.,54528
DS600,H40,80402,,4220638-6482757-730,4220638,Charpy,4220638-730-C1,730,10,,,,,,,,,,,,,,,,,,,,,,,100,,,100,,,94,,,95,,-10,https://tenaris.sharepoint.com/sites/IndicadoresMPME-AR/Informes/Curvas de Revenido/DS600/244.48x7.92 – DS600 – H40 (80402).xlsx,,Charpy V longitudinal - Cuerpo - 5 mm - Temp. Amb.,54528
DS600,H40,80402,,4220640-6482742-740,4220640,Tracción,4220640-740-T1,740,10,,26.9,32,,539,,,552,379,539,,655,682,,,,,,,,,,,,,,,,,,,,,,https://tenaris.sharepoint.com/sites/IndicadoresMPME-AR/Informes/Curvas de Revenido/DS600/244.48x7.92 – DS600 – H40 (80402).xlsx,,Tracción segmento tubular - 38 mm - ASTM - Temp. Amb.,54528
DS600,H40,80402,,4220640-6482745-740,4220640,Charpy,4220640-740-C1,740,10,,,,,,,,,,,,,,,,,,,,,,,100,,,100,,,93,,,95,,-10,https://tenaris.sharepoint.com/sites/IndicadoresMPME-AR/Informes/Curvas de Revenido/DS600/244.48x7.92 – DS600 – H40 (80402).xlsx,,Charpy V longitudinal - Cuerpo - 5 mm - Temp. Amb.,54528
DS600,H40,80402,,4265778-6540985-750,4265778,Tracción,4265778-750-T1,750,10,,26.9,37,,530,,,552,379,530,,655,682,,,,,,,,,,,,,,,,,,,,,,https://tenaris.sharepoint.com/sites/IndicadoresMPME-AR/Informes/Curvas de Revenido/DS600/244.48x7.92 – DS600 – H40 (80402).xlsx,,Tracción segmento tubular - 38 mm - ASTM - Temp. Amb.,54528
DS600,H40,80402,,4265778-6540988-750,4265778,Charpy,4265778-750-C1,750,10,,,,,,,,,,,,,,,,,,,,,,,100,,,100,,,69,,,70,,-10,https://tenaris.sharepoint.com/sites/IndicadoresMPME-AR/Informes/Curvas de Revenido/DS600/244.48x7.92 – DS600 – H40 (80402).xlsx,,Charpy V longitudinal - Cuerpo - 5 mm - Temp. Amb.,54528
DS600,H40,80402,,4215089-6465812-730,4215089,Tracción,4215089-730-T1,730,20,,26.9,33.5,,529,,,552,379,527,,655,670,,,,,,,,,,,,,,,,,,,,,,https://tenaris.sharepoint.com/sites/IndicadoresMPME-AR/Informes/Curvas de Revenido/DS600/244.48x7.92 – DS600 – H40 (80402).xlsx,,Tracción segmento tubular - 38 mm - ASTM - Temp. Amb.,54528
DS600,H40,80402,,4215089-6465815-730,4215089,Charpy,4215089-730-C1,730,20,,,,,,,,,,,,,,,,,,,,,,,100,,,100,,,96,,,98,,-10,https://tenaris.sharepoint.com/sites/IndicadoresMPME-AR/Informes/Curvas de Revenido/DS600/244.48x7.92 – DS600 – H40 (80402).xlsx,,Charpy V longitudinal - Cuerpo - 5 mm - Temp. Amb.,54528
DS600,H40,80402,,4216079-6467542-740,4216079,Tracción,4216079-740-T1,740,20,,26.9,34.5,,549,,,552,379,549,,655,710,,,,,,,,,,,,,,,,,,,,,,https://tenaris.sharepoint.com/sites/IndicadoresMPME-AR/Informes/Curvas de Revenido/DS600/244.48x7.92 – DS600 – H40 (80402).xlsx,,Tracción segmento tubular - 38 mm - ASTM - Temp. Amb.,54528
DS600,H40,80402,,4216079-6467545-740,4216079,Charpy,4216079-740-C1,740,20,,,,,,,,,,,,,,,,,,,,,,,100,,,100,,,72,,,75,,-10,https://tenaris.sharepoint.com/sites/IndicadoresMPME-AR/Informes/Curvas de Revenido/DS600/244.48x7.92 – DS600 – H40 (80402).xlsx,,Charpy V longitudinal - Cuerpo - 5 mm - Temp. Amb.,54528
DS600,H40,80402,,4216080-6467878-750,4216080,Tracción,4216080-750-T1,750,20,,26.9,36.5,,531,,,552,379,530,,655,695,,,,,,,,,,,,,,,,,,,,,,https://tenaris.sharepoint.com/sites/IndicadoresMPME-AR/Informes/Curvas de Revenido/DS600/244.48x7.92 – DS600 – H40 (80402).xlsx,,Tracción segmento tubular - 38 mm - ASTM - Temp. Amb.,54528
DS600,H40,80402,,4216080-6467881-750,4216080,Charpy,4216080-750-C1,750,20,,,,,,,,,,,,,,,,,,,,,,,100,,,100,,,74,,,74,,-10,https://tenaris.sharepoint.com/sites/IndicadoresMPME-AR/Informes/Curvas de Revenido/DS600/244.48x7.92 – DS600 – H40 (80402).xlsx,,Charpy V longitudinal - Cuerpo - 5 mm - Temp. Amb.,54528
DS600,H40,80402,,4195157-6439422-760,4195157,Tracción,4195157-760-T1,760,20,,26.9,33.5,,527,,,552,379,527,,655,696,,,,,,,,,,,,,,,,,,,,,,https://tenaris.sharepoint.com/sites/IndicadoresMPME-AR/Informes/Curvas de Revenido/DS600/244.48x7.92 – DS600 – H40 (80402).xlsx,,Tracción segmento tubular - 38 mm - ASTM - Temp. Amb.,54528
DS600,H40,80402,,4195157-6439425-760,4195157,Charpy,4195157-760-C1,760,20,,,,,,,,,,,,,,,,,,,,,,,100,,,100,,,73,,,74,,-10,https://tenaris.sharepoint.com/sites/IndicadoresMPME-AR/Informes/Curvas de Revenido/DS600/244.48x7.92 – DS600 – H40 (80402).xlsx,,Charpy V longitudinal - Cuerpo - 5 mm - Temp. Amb.,54528
DS600,H40,80402,,4195158-6439463-770,4195158,Tracción,4195158-770-T1,770,20,,26.9,36.5,,515,,,552,379,515,,655,674,,,,,,,,,,,,,,,,,,,,,,https://tenaris.sharepoint.com/sites/IndicadoresMPME-AR/Informes/Curvas de Revenido/DS600/244.48x7.92 – DS600 – H40 (80402).xlsx,,Tracción segmento tubular - 38 mm - ASTM - Temp. Amb.,54528
DS600,H40,80402,,4195158-6439466-770,4195158,Charpy,4195158-770-C1,770,20,,,,,,,,,,,,,,,,,,,,,,,100,,,100,,,75,,,76,,-10,https://tenaris.sharepoint.com/sites/IndicadoresMPME-AR/Informes/Curvas de Revenido/DS600/244.48x7.92 – DS600 – H40 (80402).xlsx,,Charpy V longitudinal - Cuerpo - 5 mm - Temp. Amb.,54528
DS600,H40,80402,,4195159-6448599-780,4195159,Tracción,4195159-780-T1,780,20,,26.9,34.5,,526,,,552,379,526,,655,683,,,,,,,,,,,,,,,,,,,,,,https://tenaris.sharepoint.com/sites/IndicadoresMPME-AR/Informes/Curvas de Revenido/DS600/244.48x7.92 – DS600 – H40 (80402).xlsx,,Tracción segmento tubular - 38 mm - ASTM - Temp. Amb.,54528
DS600,H40,80402,,4195159-6448602-780,4195159,Charpy,4195159-780-C1,780,20,,,,,,,,,,,,,,,,,,,,,,,100,,,100,,,77,,,78,,-10,https://tenaris.sharepoint.com/sites/IndicadoresMPME-AR/Informes/Curvas de Revenido/DS600/244.48x7.92 – DS600 – H40 (80402).xlsx,,Charpy V longitudinal - Cuerpo - 5 mm - Temp. Amb.,54528
DS600,H40,80402,,4265775-6540969-720,4265775,Tracción,4265775-720-T1,720,40,,,38.5,,504,,,552,379,504,,655,640,,,,,,,,,,,,,,,,,,,,,,https://tenaris.sharepoint.com/sites/IndicadoresMPME-AR/Informes/Curvas de Revenido/DS600/244.48x7.92 – DS600 – H40 (80402).xlsx,,Tracción segmento tubular - 38 mm - ASTM - Temp. Amb.,54528
DS600,H40,80402,,4265775-6540972-720,4265775,Charpy,4265775-720-C1,720,40,,,,,,,,,,,,,,,,,,,,,,,100,,,100,,,86,,,87,,-10,https://tenaris.sharepoint.com/sites/IndicadoresMPME-AR/Informes/Curvas de Revenido/DS600/244.48x7.92 – DS600 – H40 (80402).xlsx,,Charpy V longitudinal - Cuerpo - 5 mm - Temp. Amb.,54528
DS606,H40,11789,,4134101-6359208-760,4134101,Tracción,4134101-760-T1,760,50,,26.9,34,,557,,,552,379,,,655,739,,,,,,,,,,,,,,,,,,,,,,https://tenaris.sharepoint.com/sites/IndicadoresMPME-AR/Informes/Curvas de Revenido/DS606/244.48 x 7.92 – DS606 – H40 (11789).xlsx,,Tracción segmento tubular - 38 mm - API - Temp. Amb.,76094
DS606,H40,11789,,4134101-6359211-760,4134101,Charpy,4134101-760-C1,760,50,,,,,,,,,,,,,,,,,,,,,,,100,,,100,,,75,,,76,,-10,https://tenaris.sharepoint.com/sites/IndicadoresMPME-AR/Informes/Curvas de Revenido/DS606/244.48 x 7.92 – DS606 – H40 (11789).xlsx,,Charpy V longitudinal - Cuerpo - 5 mm - Temp. Amb.,76094
DS606,H40,11789,,4143988-6369157-770,4143988,Tracción,4143988-770-T1,770,50,,26.9,35.5,,533,,,552,379,,,655,715,,,,,,,,,,,,,,,,,,,,,,https://tenaris.sharepoint.com/sites/IndicadoresMPME-AR/Informes/Curvas de Revenido/DS606/244.48 x 7.92 – DS606 – H40 (11789).xlsx,,Tracción segmento tubular - 38 mm - API - Temp. Amb.,76094
DS606,H40,11789,,4143988-6369160-770,4143988,Charpy,4143988-770-C1,770,50,,,,,,,,,,,,,,,,,,,,,,,100,,,100,,,71,,,72,,-10,https://tenaris.sharepoint.com/sites/IndicadoresMPME-AR/Informes/Curvas de Revenido/DS606/244.48 x 7.92 – DS606 – H40 (11789).xlsx,,Charpy V longitudinal - Cuerpo - 5 mm - Temp. Amb.,76094
DS606,H40,11789,,4143989-6371527-780,4143989,Tracción,4143989-780-T1,780,50,,26.9,32.5,,486,,,552,379,,,655,695,,,,,,,,,,,,,,,,,,,,,,https://tenaris.sharepoint.com/sites/IndicadoresMPME-AR/Informes/Curvas de Revenido/DS606/244.48 x 7.92 – DS606 – H40 (11789).xlsx,,Tracción segmento tubular - 38 mm - API - Temp. Amb.,76094
DS606,H40,11789,,4143989-6371530-780,4143989,Charpy,4143989-780-C1,780,50,,,,,,,,,,,,,,,,,,,,,,,100,,,100,,,76,,,77,,-10,https://tenaris.sharepoint.com/sites/IndicadoresMPME-AR/Informes/Curvas de Revenido/DS606/244.48 x 7.92 – DS606 – H40 (11789).xlsx,,Charpy V longitudinal - Cuerpo - 5 mm - Temp. Amb.,76094
DS606,H40,11789,,4125658-6340716-790,4125658,Tracción,4125658-790-T1,790,20,,26.9,34,,499,,,552,379,,,655,705,,,,,,,,,,,,,,,,,,,,,,https://tenaris.sharepoint.com/sites/IndicadoresMPME-AR/Informes/Curvas de Revenido/DS606/244.48 x 7.92 – DS606 – H40 (11789).xlsx,,Tracción segmento tubular - 38 mm - API - Temp. Amb.,76094
DS606,H40,11789,,4125658-6340719-790,4125658,Charpy,4125658-790-C1,790,20,,,,,,,,,,,,,,,,,,,,,,,100,,,100,,,149,,,153,,-10,https://tenaris.sharepoint.com/sites/IndicadoresMPME-AR/Informes/Curvas de Revenido/DS606/244.48 x 7.92 – DS606 – H40 (11789).xlsx,,Charpy V longitudinal - Cuerpo - 5 mm - Temp. Amb.,76094
DS606,H40,11789,,4126777-6343345-750,4126777,Tracción,4126777-750-T1,750,40,,26.9,33,,558,,,552,379,,,655,755,,,,,,,,,,,,,,,,,,,,,,https://tenaris.sharepoint.com/sites/IndicadoresMPME-AR/Informes/Curvas de Revenido/DS606/244.48 x 7.92 – DS606 – H40 (11789).xlsx,,Tracción segmento tubular - 38 mm - API - Temp. Amb.,76094
DS606,H40,11789,,4126777-6343348-750,4126777,Charpy,4126777-750-C1,750,40,,,,,,,,,,,,,,,,,,,,,,,100,,,100,,,68,,,69,,-10,https://tenaris.sharepoint.com/sites/IndicadoresMPME-AR/Informes/Curvas de Revenido/DS606/244.48 x 7.92 – DS606 – H40 (11789).xlsx,,Charpy V longitudinal - Cuerpo - 5 mm - Temp. Amb.,76094
DS606,H40,11789,,4115764-6324645-670,4115764,Tracción,4115764-670-T1,670,15,,26.9,29,,600,,,552,379,,,655,719,,,,,,,,,,,,,,,,,,,,,,https://tenaris.sharepoint.com/sites/IndicadoresMPME-AR/Informes/Curvas de Revenido/DS606/244.48 x 7.92 – DS606 – H40 (11789).xlsx,,Tracción segmento tubular - 38 mm - API - Temp. Amb.,76094
DS606,H40,11789,,4115764-6324648-670,4115764,Charpy,4115764-670-C1,670,15,,,,,,,,,,,,,,,,,,,,,,,100,,,100,,,76,,,78,,-10,https://tenaris.sharepoint.com/sites/IndicadoresMPME-AR/Informes/Curvas de Revenido/DS606/244.48 x 7.92 – DS606 – H40 (11789).xlsx,,Charpy V longitudinal - Cuerpo - 5 mm - Temp. Amb.,76094
DS606,H40,11789,,4115765-6324664-680,4115765,Tracción,4115765-680-T1,680,15,,26.9,31,,589,,,552,379,,,655,706,,,,,,,,,,,,,,,,,,,,,,https://tenaris.sharepoint.com/sites/IndicadoresMPME-AR/Informes/Curvas de Revenido/DS606/244.48 x 7.92 – DS606 – H40 (11789).xlsx,,Tracción segmento tubular - 38 mm - API - Temp. Amb.,76094
DS606,H40,11789,,4115765-6324667-680,4115765,Charpy,4115765-680-C1,680,15,,,,,,,,,,,,,,,,,,,,,,,100,,,100,,,85,,,86,,-10,https://tenaris.sharepoint.com/sites/IndicadoresMPME-AR/Informes/Curvas de Revenido/DS606/244.48 x 7.92 – DS606 – H40 (11789).xlsx,,Charpy V longitudinal - Cuerpo - 5 mm - Temp. Amb.,76094
DS606,H40,11789,,4115884-6332382-690,4115884,Tracción,4115884-690-T1,690,15,,26.9,31.5,,603,,,552,379,,,655,721,,,,,,,,,,,,,,,,,,,,,,https://tenaris.sharepoint.com/sites/IndicadoresMPME-AR/Informes/Curvas de Revenido/DS606/244.48 x 7.92 – DS606 – H40 (11789).xlsx,,Tracción segmento tubular - 38 mm - API - Temp. Amb.,76094
DS606,H40,11789,,4115884-6332385-690,4115884,Charpy,4115884-690-C1,690,15,,,,,,,,,,,,,,,,,,,,,,,100,,,100,,,82,,,84,,-10,https://tenaris.sharepoint.com/sites/IndicadoresMPME-AR/Informes/Curvas de Revenido/DS606/244.48 x 7.92 – DS606 – H40 (11789).xlsx,,Charpy V longitudinal - Cuerpo - 5 mm - Temp. Amb.,76094
DS606,H40,11789,,4115885-6332392-700,4115885,Tracción,4115885-700-T1,700,15,,26.9,32.5,,595,,,552,379,,,655,715,,,,,,,,,,,,,,,,,,,,,,https://tenaris.sharepoint.com/sites/IndicadoresMPME-AR/Informes/Curvas de Revenido/DS606/244.48 x 7.92 – DS606 – H40 (11789).xlsx,,Tracción segmento tubular - 38 mm - API - Temp. Amb.,76094
DS606,H40,11789,,4115885-6332395-700,4115885,Charpy,4115885-700-C1,700,15,,,,,,,,,,,,,,,,,,,,,,,100,,,100,,,84,,,86,,-10,https://tenaris.sharepoint.com/sites/IndicadoresMPME-AR/Informes/Curvas de Revenido/DS606/244.48 x 7.92 – DS606 – H40 (11789).xlsx,,Charpy V longitudinal - Cuerpo - 5 mm - Temp. Amb.,76094
DS606,H40,11789,,4115886-6332227-710,4115886,Tracción,4115886-710-T1,710,15,,26.9,32.5,,568,,,552,379,,,655,684,,,,,,,,,,,,,,,,,,,,,,https://tenaris.sharepoint.com/sites/IndicadoresMPME-AR/Informes/Curvas de Revenido/DS606/244.48 x 7.92 – DS606 – H40 (11789).xlsx,,Tracción segmento tubular - 38 mm - API - Temp. Amb.,76094
DS606,H40,11789,,4115886-6332230-710,4115886,Charpy,4115886-710-C1,710,15,,,,,,,,,,,,,,,,,,,,,,,100,,,100,,,86,,,87,,-10,https://tenaris.sharepoint.com/sites/IndicadoresMPME-AR/Informes/Curvas de Revenido/DS606/244.48 x 7.92 – DS606 – H40 (11789).xlsx,,Charpy V longitudinal - Cuerpo - 5 mm - Temp. Amb.,76094
DS606,H40,11789,,4116436-6332280-720,4116436,Tracción,4116436-720-T1,720,15,,26.9,33.5,,548,,,552,379,,,655,675,,,,,,,,,,,,,,,,,,,,,,https://tenaris.sharepoint.com/sites/IndicadoresMPME-AR/Informes/Curvas de Revenido/DS606/244.48 x 7.92 – DS606 – H40 (11789).xlsx,,Tracción segmento tubular - 38 mm - API - Temp. Amb.,76094
DS606,H40,11789,,4116436-6332283-720,4116436,Charpy,4116436-720-C1,720,15,,,,,,,,,,,,,,,,,,,,,,,100,,,100,,,88,,,89,,-10,https://tenaris.sharepoint.com/sites/IndicadoresMPME-AR/Informes/Curvas de Revenido/DS606/244.48 x 7.92 – DS606 – H40 (11789).xlsx,,Charpy V longitudinal - Cuerpo - 5 mm - Temp. Amb.,76094
DS606,H40,11789,,4116437-6332290-730,4116437,Tracción,4116437-730-T1,730,15,,26.9,34.5,,545,,,552,379,,,655,686,,,,,,,,,,,,,,,,,,,,,,https://tenaris.sharepoint.com/sites/IndicadoresMPME-AR/Informes/Curvas de Revenido/DS606/244.48 x 7.92 – DS606 – H40 (11789).xlsx,,Tracción segmento tubular - 38 mm - API - Temp. Amb.,76094
DS606,H40,11789,,4116437-6332293-730,4116437,Charpy,4116437-730-C1,730,15,,,,,,,,,,,,,,,,,,,,,,,100,,,100,,,81,,,83,,-10,https://tenaris.sharepoint.com/sites/IndicadoresMPME-AR/Informes/Curvas de Revenido/DS606/244.48 x 7.92 – DS606 – H40 (11789).xlsx,,Charpy V longitudinal - Cuerpo - 5 mm - Temp. Amb.,76094
DS606,H40,11789,,4116438-6332295-740,4116438,Tracción,4116438-740-T1,740,15,,26.9,33.5,,557,,,552,379,,,655,734,,,,,,,,,,,,,,,,,,,,,,https://tenaris.sharepoint.com/sites/IndicadoresMPME-AR/Informes/Curvas de Revenido/DS606/244.48 x 7.92 – DS606 – H40 (11789).xlsx,,Tracción segmento tubular - 38 mm - API - Temp. Amb.,76094
DS606,H40,11789,,4116438-6332298-740,4116438,Charpy,4116438-740-C1,740,15,,,,,,,,,,,,,,,,,,,,,,,100,,,100,,,77,,,78,,-10,https://tenaris.sharepoint.com/sites/IndicadoresMPME-AR/Informes/Curvas de Revenido/DS606/244.48 x 7.92 – DS606 – H40 (11789).xlsx,,Charpy V longitudinal - Cuerpo - 5 mm - Temp. Amb.,76094
DS606,H40,11789,,4116439-6330732-750,4116439,Tracción,4116439-750-T1,750,15,,26.9,34.5,,553,,,552,379,,,655,734,,,,,,,,,,,,,,,,,,,,,,https://tenaris.sharepoint.com/sites/IndicadoresMPME-AR/Informes/Curvas de Revenido/DS606/244.48 x 7.92 – DS606 – H40 (11789).xlsx,,Tracción segmento tubular - 38 mm - API - Temp. Amb.,76094
DS606,H40,11789,,4116439-6330735-750,4116439,Charpy,4116439-750-C1,750,15,,,,,,,,,,,,,,,,,,,,,,,100,,,100,,,74,,,75,,-10,https://tenaris.sharepoint.com/sites/IndicadoresMPME-AR/Informes/Curvas de Revenido/DS606/244.48 x 7.92 – DS606 – H40 (11789).xlsx,,Charpy V longitudinal - Cuerpo - 5 mm - Temp. Amb.,76094
DS606,H40,11789,,4116440-6330634-760,4116440,Tracción,4116440-760-T1,760,15,,26.9,36,,560,,,552,379,,,655,735,,,,,,,,,,,,,,,,,,,,,,https://tenaris.sharepoint.com/sites/IndicadoresMPME-AR/Informes/Curvas de Revenido/DS606/244.48 x 7.92 – DS606 – H40 (11789).xlsx,,Tracción segmento tubular - 38 mm - API - Temp. Amb.,76094
DS606,H40,11789,,4116440-6330637-760,4116440,Charpy,4116440-760-C1,760,15,,,,,,,,,,,,,,,,,,,,,,,100,,,100,,,74,,,75,,-10,https://tenaris.sharepoint.com/sites/IndicadoresMPME-AR/Informes/Curvas de Revenido/DS606/244.48 x 7.92 – DS606 – H40 (11789).xlsx,,Charpy V longitudinal - Cuerpo - 5 mm - Temp. Amb.,76094
DS609,K55,84079,,4141021-6365989-550,4141021,Tracción,4141021-550-T1,550,10,,18.2,37.5,,553,,,552,379,553,,655,683,,,,,,,,,,,,,,,,,,,,,,https://tenaris.sharepoint.com/sites/IndicadoresMPME-AR/Informes/Curvas de Revenido/DS609/244.48 x 8.94 – DS609 – K55 (84079).xlsx,,Tracción segmento tubular - 38 mm - API - Temp. Amb.,51439
DS609,K55,84079,,4141021-6365992-550,4141021,Charpy,4141021-550-C1,550,10,,,,,,,,,,,,,,,,,,,,,,,65,,,65,,,87,14,,89,22,-10,https://tenaris.sharepoint.com/sites/IndicadoresMPME-AR/Informes/Curvas de Revenido/DS609/244.48 x 8.94 – DS609 – K55 (84079).xlsx,,Charpy V longitudinal - Cuerpo - 7.5 mm - Temp. Amb.,51493
DS609,K55,84079,,4141022-6365993-600,4141022,Tracción,4141022-600-T1,600,10,,18.2,30,,551,,,552,379,551,,655,684,,,,,,,,,,,,,,,,,,,,,,https://tenaris.sharepoint.com/sites/IndicadoresMPME-AR/Informes/Curvas de Revenido/DS609/244.48 x 8.94 – DS609 – K55 (84079).xlsx,,Tracción segmento tubular - 38 mm - API - Temp. Amb.,51439
DS609,K55,84079,,4141022-6365996-600,4141022,Charpy,4141022-600-C1,600,10,,,,,,,,,,,,,,,,,,,,,,,55,,,60,,,79,,,86,22,-10,https://tenaris.sharepoint.com/sites/IndicadoresMPME-AR/Informes/Curvas de Revenido/DS609/244.48 x 8.94 – DS609 – K55 (84079).xlsx,,Charpy V longitudinal - Cuerpo - 7.5 mm - Temp. Amb.,51493
DS609,K55,84079,,4141024-6365255-625,4141024,Tracción,4141024-625-T1,625,20,,18.2,32,,549,,,552,379,549,,655,691,,,,,,,,,,,,,,,,,,,,,,https://tenaris.sharepoint.com/sites/IndicadoresMPME-AR/Informes/Curvas de Revenido/DS609/244.48 x 8.94 – DS609 – K55 (84079).xlsx,,Tracción segmento tubular - 38 mm - API - Temp. Amb.,51439
DS609,K55,84079,,4141024-6365258-625,4141024,Charpy,4141024-625-C1,625,20,,,,,,,,,,,,,,,,,,,,,,,50,,,55,,,81,14,,83,22,-10,https://tenaris.sharepoint.com/sites/IndicadoresMPME-AR/Informes/Curvas de Revenido/DS609/244.48 x 8.94 – DS609 – K55 (84079).xlsx,,Charpy V longitudinal - Cuerpo - 7.5 mm - Temp. Amb.,51439
DS641,TD950,32354,,4211294-6458934-400,4211294,Charpy,4211294-400-C1,400,S/TT,,,,,,,,,,,,,,,,,,,,,,,5,,,5,,,4,,,6,,0,https://tenaris.sharepoint.com/sites/IndicadoresMPME-AR/Informes/Curvas de Revenido/DS641/114.30 x 6.35 – DS641 – TD950 – (32354 OP 74493).xlsx,74493,Charpy V longitudinal - Cuerpo - 5 mm - Temp. Amb.,54399
DS641,TD950,32354,,4211294-6459003-400,4211294,Tracción,4211294-400-T1,400,S/TT,,15,10,,,,,,850,866,,950,925,,,,,,,,,,,,,,,,,,,,,,https://tenaris.sharepoint.com/sites/IndicadoresMPME-AR/Informes/Curvas de Revenido/DS641/114.30 x 6.35 – DS641 – TD950 – (32354 OP 74493).xlsx,74493,Tracción segmento tubular - 19 mm - ASTM - Temp. Amb.,54399
DS641,TD950,32354,,4211718-6459009-420,4211718,Tracción,4211718-420-T1,420,5,,15,10,,,,,,850,920,,950,979,,,,,,,,,,,,,,,,,,,,,,https://tenaris.sharepoint.com/sites/IndicadoresMPME-AR/Informes/Curvas de Revenido/DS641/114.30 x 6.35 – DS641 – TD950 – (32354 OP 74493).xlsx,74493,Tracción segmento tubular - 19 mm - ASTM - Temp. Amb.,54399
DS641,TD950,32354,,4211718-6459010-420,4211718,Dureza,4211718-420-D1,420,5,,,,,,,,,,,,,,31.6,,30.9,,31.2,,31.2,,,,,,,,,,,,,,,https://tenaris.sharepoint.com/sites/IndicadoresMPME-AR/Informes/Curvas de Revenido/DS641/114.30 x 6.35 – DS641 – TD950 – (32354 OP 74493).xlsx,74493,Dureza espesor cuerpo - 1 - NO - Temp. Amb.,54399
DS641,TD950,32354,,4211718-6459012-420,4211718,Charpy,4211718-420-C1,420,5,,,,,,,,,,,,,,,,,,,,,,,5,,,5,,,5,,,6,,0,https://tenaris.sharepoint.com/sites/IndicadoresMPME-AR/Informes/Curvas de Revenido/DS641/114.30 x 6.35 – DS641 – TD950 – (32354 OP 74493).xlsx,74493,Charpy V longitudinal - Cuerpo - 5 mm - Temp. Amb.,54399
DS641,TD950,32354,,4211294-6458932-410,4211294,Dureza,4211294-410-D1,410,S/TT,,,,,,,,,,,,,,28.2,,28,,28.1,,28.1,,,,,,,,,,,,,,,https://tenaris.sharepoint.com/sites/IndicadoresMPME-AR/Informes/Curvas de Revenido/DS641/114.30 x 6.35 – DS641 – TD950 – (32354 OP 74493).xlsx,74493,Dureza espesor cuerpo - 1 - NO - Temp. Amb.,54399
DS641,TD950,32354,,4212346-6461382-410,4212346,Tracción,4212346-410-T1,410,S/TT,,15,8,,,,,,850,853,,950,929,,,,,,,,,,,,,,,,,,,,,,https://tenaris.sharepoint.com/sites/IndicadoresMPME-AR/Informes/Curvas de Revenido/DS641/114.30 x 6.35 – DS641 – TD950 – (32354 OP 74493).xlsx,74493,Tracción segmento tubular - 19 mm - ASTM - Temp. Amb.,54399
DS641,TD950,32354,,4211719-6459023-450,4211719,Tracción,4211719-450-T1,450,5,,15,12.5,,,,,,850,901,,950,965,,,,,,,,,,,,,,,,,,,,,,https://tenaris.sharepoint.com/sites/IndicadoresMPME-AR/Informes/Curvas de Revenido/DS641/114.30 x 6.35 – DS641 – TD950 – (32354 OP 74493).xlsx,74493,Tracción segmento tubular - 19 mm - ASTM - Temp. Amb.,54399
DS641,TD950,32354,,4211719-6459024-450,4211719,Dureza,4211719-450-D1,450,5,,,,,,,,,,,,,,31.8,,30.6,,31.17,,31.17,,,,,,,,,,,,,,,https://tenaris.sharepoint.com/sites/IndicadoresMPME-AR/Informes/Curvas de Revenido/DS641/114.30 x 6.35 – DS641 – TD950 – (32354 OP 74493).xlsx,74493,Dureza espesor cuerpo - 1 - NO - Temp. Amb.,54399
DS641,TD950,32354,,4211719-6459026-450,4211719,Charpy,4211719-450-C1,450,5,,,,,,,,,,,,,,,,,,,,,,,5,,,5,,,4,,,5,,0,https://tenaris.sharepoint.com/sites/IndicadoresMPME-AR/Informes/Curvas de Revenido/DS641/114.30 x 6.35 – DS641 – TD950 – (32354 OP 74493).xlsx,74493,Charpy V longitudinal - Cuerpo - 5 mm - Temp. Amb.,54399
DS641,TD950,32252,,4342210-6654505-480,4342210,Dureza,4342210-480-D1,480,S/TT,,,,,,,,,,,,,,32.9,,29.9,,31,,31,,,,,,,,,,,,,,,https://tenaris.sharepoint.com/sites/IndicadoresMPME-AR/Informes/Curvas de Revenido/DS641/114.30 x 6.35 – DS641 – TD950 (32252 OP 77228).xlsx,77228,Dureza espesor cuerpo - 1 - NO - Temp. Amb.,26365
DS641,TD950,32252,,4342911-6656473-490,4342911,Dureza,4342911-490-D1,490,S/TT,,,,,,,,,,,,,,29.3,,27.7,,28.5,,28.5,,,,,,,,,,,,,,,https://tenaris.sharepoint.com/sites/IndicadoresMPME-AR/Informes/Curvas de Revenido/DS641/114.30 x 6.35 – DS641 – TD950 (32252 OP 77227).xlsx,77227,Dureza espesor cuerpo - 1 - NO - Temp. Amb.,26365
DS641,TD900,32321,,4164712-6396904-510,4164712,Dureza,4164712-510-D1,510,S/TT,,,,,,,,,,,,,,33.8,,33.4,,33.63,,33.63,,,,,,,,,,,,,,,https://tenaris.sharepoint.com/sites/IndicadoresMPME-AR/Informes/Curvas de Revenido/DS641/88.90 x 5.55 – DS641 – TD900 – (32321 OP 73356).xlsx,73356,Dureza espesor cuerpo - 1 - NO - Temp. Amb.,23196
DS641,TD900,32314,,4165656-6397681-510,4165656,Dureza,4165656-510-D1,510,S/TT,,,,,,,,,,,,,,34.8,,34.7,,34.77,,34.77,,,,,,,,,,,,,,,https://tenaris.sharepoint.com/sites/IndicadoresMPME-AR/Informes/Curvas de Revenido/DS641/114.30 x 6.35 – DS641 – TD900 – (32314 OP 73355).xlsx,73355,Dureza espesor cuerpo - 1 - NO - Temp. Amb.,46356
DS641,TD950,32354,,4201645-6445368-480,4201645,Tracción,4201645-480-T1,480,5,,15,14,,,,,,850,862,,950,954,,,,,,,,,,,,,,,,,,,,,,https://tenaris.sharepoint.com/sites/IndicadoresMPME-AR/Informes/Curvas de Revenido/DS641/114.30 x 6.35 – DS641 – TD950 – (32354 OP 74493).xlsx,74493,Tracción segmento tubular - 19 mm - ASTM - Temp. Amb.,54399
DS641,TD950,32354,,4201645-6445369-480,4201645,Dureza,4201645-480-D1,480,5,,,,,,,,,,,,,,30.7,,30.4,,30.6,,30.6,,,,,,,,,,,,,,,https://tenaris.sharepoint.com/sites/IndicadoresMPME-AR/Informes/Curvas de Revenido/DS641/114.30 x 6.35 – DS641 – TD950 – (32354 OP 74493).xlsx,74493,Dureza espesor cuerpo - 1 - NO - Temp. Amb.,54399
DS641,TD950,32354,,4201645-6445371-480,4201645,Charpy,4201645-480-C1,480,5,,,,,,,,,,,,,,,,,,,,,,,5,,,5,,,6,,,7,,0,https://tenaris.sharepoint.com/sites/IndicadoresMPME-AR/Informes/Curvas de Revenido/DS641/114.30 x 6.35 – DS641 – TD950 – (32354 OP 74493).xlsx,74493,Charpy V longitudinal - Cuerpo - 5 mm - Temp. Amb.,54399
DS641,TD950,31225,,4251570-6520901-570,4251570,Tracción,4251570-570-T1,570,S/TT,,15,10,997,,,,,850,,,950,1140,,,,,,,,,,,,,,,,,,,,,,https://tenaris.sharepoint.com/sites/IndicadoresMPME-AR/Informes/Curvas de Revenido/DS641/88.90 x 5.55 – DS641 – TD950 (31225 OP 73884).xlsx,73884,Tracción segmento tubular - 19 mm - ASTM - Temp. Amb.,24353
DS641,TD950,31225,,4251570-6520902-570,4251570,Dureza,4251570-570-D1,570,S/TT,,,,,,,,,,,,,,35.4,,35.4,,35.3,,35.3,,,,,,,,,,,,,,,https://tenaris.sharepoint.com/sites/IndicadoresMPME-AR/Informes/Curvas de Revenido/DS641/88.90 x 5.55 – DS641 – TD950 (31225 OP 73884).xlsx,73884,Dureza espesor cuerpo - 1 - NO - Temp. Amb.,24353
DS641,TD950,32354,,4201647-6445400-490,4201647,Tracción,4201647-490-T1,490,5,,15,14.5,,,,,,850,868,,950,956,,,,,,,,,,,,,,,,,,,,,,https://tenaris.sharepoint.com/sites/IndicadoresMPME-AR/Informes/Curvas de Revenido/DS641/114.30 x 6.35 – DS641 – TD950 – (32354 OP 74493).xlsx,74493,Tracción segmento tubular - 19 mm - ASTM - Temp. Amb.,54399
DS641,TD950,32354,,4201647-6445401-490,4201647,Dureza,4201647-490-D1,490,5,,,,,,,,,,,,,,31.1,,30.9,,30.97,,30.97,,,,,,,,,,,,,,,https://tenaris.sharepoint.com/sites/IndicadoresMPME-AR/Informes/Curvas de Revenido/DS641/114.30 x 6.35 – DS641 – TD950 – (32354 OP 74493).xlsx,74493,Dureza espesor cuerpo - 1 - NO - Temp. Amb.,54399
DS641,TD950,32354,,4201647-6445403-490,4201647,Charpy,4201647-490-C1,490,5,,,,,,,,,,,,,,,,,,,,,,,5,,,5,,,6,,,7,,0,https://tenaris.sharepoint.com/sites/IndicadoresMPME-AR/Informes/Curvas de Revenido/DS641/114.30 x 6.35 – DS641 – TD950 – (32354 OP 74493).xlsx,74493,Charpy V longitudinal - Cuerpo - 5 mm - Temp. Amb.,54399
DS641,TD950,32354,,4200562-6444404-500,4200562,Tracción,4200562-500-T1,500,5,,15,15.5,,,,,,850,854,,950,949,,,,,,,,,,,,,,,,,,,,,,https://tenaris.sharepoint.com/sites/IndicadoresMPME-AR/Informes/Curvas de Revenido/DS641/114.30 x 6.35 – DS641 – TD950 – (32354 OP 74493).xlsx,74493,Tracción segmento tubular - 19 mm - ASTM - Temp. Amb.,54399
DS641,TD950,32354,,4200562-6444405-500,4200562,Dureza,4200562-500-D1,500,5,,,,,,,,,,,,,,30.3,,29.8,,30,,30,,,,,,,,,,,,,,,https://tenaris.sharepoint.com/sites/IndicadoresMPME-AR/Informes/Curvas de Revenido/DS641/114.30 x 6.35 – DS641 – TD950 – (32354 OP 74493).xlsx,74493,Dureza espesor cuerpo - 1 - NO - Temp. Amb.,54399
DS641,TD950,32354,,4200562-6444407-500,4200562,Charpy,4200562-500-C1,500,5,,,,,,,,,,,,,,,,,,,,,,,5,,,5,,,5,,,6,,0,https://tenaris.sharepoint.com/sites/IndicadoresMPME-AR/Informes/Curvas de Revenido/DS641/114.30 x 6.35 – DS641 – TD950 – (32354 OP 74493).xlsx,74493,Charpy V longitudinal - Cuerpo - 5 mm - Temp. Amb.,54399
DS641,TD950,32252,,4342133-6654402-500,4342133,Tracción,4342133-500-T1,500,5,,15,16,,,,,,850,919,,950,1024,,,,,,,,,,,,,,,,,,,,,,https://tenaris.sharepoint.com/sites/IndicadoresMPME-AR/Informes/Curvas de Revenido/DS641/114.30 x 6.35 – DS641 – TD950 (32252 OP 77227).xlsx,77227,Tracción segmento tubular - 19 mm - ASTM - Temp. Amb.,26365
DS641,TD950,32252,,4342133-6654402-500,4342133,Tracción,4342133-500-T2,500,5,,15,16,,,,,,850,919,,950,1024,,,,,,,,,,,,,,,,,,,,,,https://tenaris.sharepoint.com/sites/IndicadoresMPME-AR/Informes/Curvas de Revenido/DS641/114.30 x 6.35 – DS641 – TD950 (32252 OP 77228).xlsx,77228,Tracción segmento tubular - 19 mm - ASTM - Temp. Amb.,26365
DS641,TD950,32252,,4342133-6654405-500,4342133,Charpy,4342133-500-C1,500,5,,,,,,,,,,,,,,,,,,,,,,,5,,,5,,,10,,,10,,0,https://tenaris.sharepoint.com/sites/IndicadoresMPME-AR/Informes/Curvas de Revenido/DS641/114.30 x 6.35 – DS641 – TD950 (32252 OP 77228).xlsx,77228,Charpy V longitudinal - Cuerpo - 5 mm - Temp. Amb.,26365
DS641,TD950,32252,,4342133-6654474-500,4342133,Dureza,4342133-500-D1,500,5,,,,,,,,,,,,,,33.1,,32.8,,32.9,,32.9,,,,,,,,,,,,,,,https://tenaris.sharepoint.com/sites/IndicadoresMPME-AR/Informes/Curvas de Revenido/DS641/114.30 x 6.35 – DS641 – TD950 (32252 OP 77228).xlsx,77228,Dureza espesor cuerpo - 1 - NO - Temp. Amb.,26365
DS641,TD950,32252,,4342912-6656453-500,4342912,Tracción,4342912-500-T1,500,5,,15,16.5,,,,,,850,886,,950,988,,,,,,,,,,,,,,,,,,,,,,https://tenaris.sharepoint.com/sites/IndicadoresMPME-AR/Informes/Curvas de Revenido/DS641/114.30 x 6.35 – DS641 – TD950 (32252 OP 77227).xlsx,77227,Tracción segmento tubular - 19 mm - ASTM - Temp. Amb.,26365
DS641,TD950,32252,,4342912-6656453-500,4342912,Tracción,4342912-500-T2,500,5,,15,16.5,,,,,,850,886,,950,988,,,,,,,,,,,,,,,,,,,,,,https://tenaris.sharepoint.com/sites/IndicadoresMPME-AR/Informes/Curvas de Revenido/DS641/114.30 x 6.35 – DS641 – TD950 (32252 OP 77227).xlsx,77227,Tracción segmento tubular - 19 mm - ASTM - Temp. Amb.,26365
DS641,TD950,32252,,4342912-6656454-500,4342912,Dureza,4342912-500-D1,500,5,,,,,,,,,,,,,,32.1,,31.5,,31.7,,31.7,,,,,,,,,,,,,,,https://tenaris.sharepoint.com/sites/IndicadoresMPME-AR/Informes/Curvas de Revenido/DS641/114.30 x 6.35 – DS641 – TD950 (32252 OP 77227).xlsx,77227,Dureza espesor cuerpo - 1 - NO - Temp. Amb.,26365
DS641,TD950,32252,,4342912-6656456-500,4342912,Charpy,4342912-500-C1,500,5,,,,,,,,,,,,,,,,,,,,,,,15,,,15,,,11,,,11,,0,https://tenaris.sharepoint.com/sites/IndicadoresMPME-AR/Informes/Curvas de Revenido/DS641/114.30 x 6.35 – DS641 – TD950 (32252 OP 77227).xlsx,77227,Charpy V longitudinal - Cuerpo - 5 mm - Temp. Amb.,26365
DS641,TD950,31237,,4267010-6540386-580,4267010,Dureza,4267010-580-D1,580,S/TT,,,,,,,,,,,,,,34.6,,33.8,,34.17,,34.17,,,,,,,,,,,,,,,https://tenaris.sharepoint.com/sites/IndicadoresMPME-AR/Informes/Curvas de Revenido/DS641/69.85 x 4.76 – DS641 – TD950 – (31237 OP 75425).xlsx,75425,Dureza espesor cuerpo - 1 - NO - Temp. Amb.,24355
DS641,TD950,31237,,4267010-6540621-580,4267010,Tracción,4267010-580-T1,580,S/TT,,15,10,1006,,,,,850,,,950,1113,,,,,,,,,,,,,,,,,,,,,,https://tenaris.sharepoint.com/sites/IndicadoresMPME-AR/Informes/Curvas de Revenido/DS641/69.85 x 4.76 – DS641 – TD950 – (31237 OP 75425).xlsx,75425,Tracción segmento tubular - 19 mm - ASTM - Temp. Amb.,24355
DS641,DS641,5369,,4183430-6423670-690,4183430,Tracción,4183430-690-T1,690,S/TT,,,27,631,,,,,,,,,877,,,,,,,,,,,,,,,,,,,,,,https://tenaris.sharepoint.com/sites/IndicadoresMPME-AR/Informes/Curvas de Revenido/DS641/127.00 x 9.00 – DS641 – DS641 (5369).xlsx,,Tracción segmento tubular - 25.4 mm - ASTM - Temp. Amb.,21663
DS641,DS641,5369,,4183430-6423671-690,4183430,Dureza,4183430-690-D1,690,S/TT,,,,,,,,,,,,,,27.3,,25.6,,26.63,,25.87,,,,,,,,,,,,,,,https://tenaris.sharepoint.com/sites/IndicadoresMPME-AR/Informes/Curvas de Revenido/DS641/127.00 x 9.00 – DS641 – DS641 (5369).xlsx,,Dureza espesor cuerpo - 1 - NO - Temp. Amb.,21663
DS641,DS641,5369,,4183430-6423673-690,4183430,Charpy,4183430-690-C1,690,S/TT,,,,,,,,,,,,,,,,,,,,,,,25,,,25,,,26,,,27,,0,https://tenaris.sharepoint.com/sites/IndicadoresMPME-AR/Informes/Curvas de Revenido/DS641/127.00 x 9.00 – DS641 – DS641 (5369).xlsx,,Charpy V longitudinal - Cuerpo - 7.5 mm - Temp. Amb.,21663
DS641,TD950,31225,,4254930-6524090-610,4254930,Tracción,4254930-610-T1,610,10,,15,18,972,,,,,850,,,950,1046,,,,,,,,,,,,,,,,,,,,,,https://tenaris.sharepoint.com/sites/IndicadoresMPME-AR/Informes/Curvas de Revenido/DS641/88.90 x 5.55 – DS641 – TD950 (31225 OP 73884).xlsx,73884,Tracción segmento tubular - 19 mm - ASTM - Temp. Amb.,24353
DS641,TD950,31225,,4254930-6524091-610,4254930,Dureza,4254930-610-D1,610,10,,,,,,,,,,,,,,35.7,,35.7,,35.57,,35.57,,,,,,,,,,,,,,,https://tenaris.sharepoint.com/sites/IndicadoresMPME-AR/Informes/Curvas de Revenido/DS641/88.90 x 5.55 – DS641 – TD950 (31225 OP 73884).xlsx,73884,Dureza espesor cuerpo - 1 - NO - Temp. Amb.,24353
DS641,TD950,32354,,4200565-6444432-510,4200565,Tracción,4200565-510-T1,510,5,,15,16,,,,,,850,844,,950,938,,,,,,,,,,,,,,,,,,,,,,https://tenaris.sharepoint.com/sites/IndicadoresMPME-AR/Informes/Curvas de Revenido/DS641/114.30 x 6.35 – DS641 – TD950 – (32354 OP 74493).xlsx,74493,Tracción segmento tubular - 19 mm - ASTM - Temp. Amb.,54399
DS641,TD950,32354,,4200565-6444433-510,4200565,Dureza,4200565-510-D1,510,5,,,,,,,,,,,,,,29.7,,29.2,,29.5,,29.5,,,,,,,,,,,,,,,https://tenaris.sharepoint.com/sites/IndicadoresMPME-AR/Informes/Curvas de Revenido/DS641/114.30 x 6.35 – DS641 – TD950 – (32354 OP 74493).xlsx,74493,Dureza espesor cuerpo - 1 - NO - Temp. Amb.,54399
DS641,TD950,32354,,4200565-6444435-510,4200565,Charpy,4200565-510-C1,510,5,,,,,,,,,,,,,,,,,,,,,,,5,,,5,,,4,,,6,,0,https://tenaris.sharepoint.com/sites/IndicadoresMPME-AR/Informes/Curvas de Revenido/DS641/114.30 x 6.35 – DS641 – TD950 – (32354 OP 74493).xlsx,74493,Charpy V longitudinal - Cuerpo - 5 mm - Temp. Amb.,54399
DS641,TD900,32314,,4165671-6398557-520,4165671,Tracción,4165671-520-T1,520,5,,16,15.5,1016,,,,,750,,,900,1113,,,,,,,,,,,,,,,,,,,,,,https://tenaris.sharepoint.com/sites/IndicadoresMPME-AR/Informes/Curvas de Revenido/DS641/114.30 x 6.35 – DS641 – TD900 – (32314 OP 73355).xlsx,73355,Tracción segmento tubular - 19 mm - ASTM - Temp. Amb.,46356
DS641,TD900,32314,,4165671-6398558-520,4165671,Dureza,4165671-520-D1,520,5,,,,,,,,,,,,,,36.5,,35.7,,36.2,,36.2,,,,,,,,,,,,,,,https://tenaris.sharepoint.com/sites/IndicadoresMPME-AR/Informes/Curvas de Revenido/DS641/114.30 x 6.35 – DS641 – TD900 – (32314 OP 73355).xlsx,73355,Dureza espesor cuerpo - 1 - NO - Temp. Amb.,46356
DS641,TD900,32314,,4165671-6398560-520,4165671,Charpy,4165671-520-C1,520,5,,,,,,,,,,,,,,,,,,,,,,,15,,,15,,,10,,,10,,0,https://tenaris.sharepoint.com/sites/IndicadoresMPME-AR/Informes/Curvas de Revenido/DS641/114.30 x 6.35 – DS641 – TD900 – (32314 OP 73355).xlsx,73355,Charpy V longitudinal - Cuerpo - 5 mm - Temp. Amb.,46356
DS641,TD900,32321,,4166459-6399520-520,4166459,Tracción,4166459-520-T1,520,5,,16,14.5,,,,,,750,952,,900,1052,,,,,,,,,,,,,,,,,,,,,,https://tenaris.sharepoint.com/sites/IndicadoresMPME-AR/Informes/Curvas de Revenido/DS641/88.90 x 5.55 – DS641 – TD900 – (32321 OP 73356).xlsx,73356,Tracción segmento tubular - 19 mm - ASTM - Temp. Amb.,23196
DS641,TD900,32321,,4166459-6399521-520,4166459,Dureza,4166459-520-D1,520,5,,,,,,,,,,,,,,35.1,,35,,35.03,,35.03,,,,,,,,,,,,,,,https://tenaris.sharepoint.com/sites/IndicadoresMPME-AR/Informes/Curvas de Revenido/DS641/88.90 x 5.55 – DS641 – TD900 – (32321 OP 73356).xlsx,73356,Dureza espesor cuerpo - 1 - NO - Temp. Amb.,23196
DS641,TD900,32321,,4166459-6399521-520,4166459,Dureza,4166459-520-D2,520,5,,,,,,,,,,,,,,35.1,,35,,35.03,,35.03,,,,,,,,,,,,,,,https://tenaris.sharepoint.com/sites/IndicadoresMPME-AR/Informes/Curvas de Revenido/DS641/88.90 x 5.55 – DS641 – TD900 – (32321 OP 73356).xlsx,73356,Dureza espesor cuerpo - 1 - NO - Temp. Amb.,23196
DS641,TD950,32354,,4200569-6444475-520,4200569,Tracción,4200569-520-T1,520,5,,15,15,,,,,,850,834,,950,927,,,,,,,,,,,,,,,,,,,,,,https://tenaris.sharepoint.com/sites/IndicadoresMPME-AR/Informes/Curvas de Revenido/DS641/114.30 x 6.35 – DS641 – TD950 – (32354 OP 74493).xlsx,74493,Tracción segmento tubular - 19 mm - ASTM - Temp. Amb.,54399
DS641,TD950,32354,,4200569-6444476-520,4200569,Dureza,4200569-520-D1,520,5,,,,,,,,,,,,,,30.3,,29.5,,29.87,,29.87,,,,,,,,,,,,,,,https://tenaris.sharepoint.com/sites/IndicadoresMPME-AR/Informes/Curvas de Revenido/DS641/114.30 x 6.35 – DS641 – TD950 – (32354 OP 74493).xlsx,74493,Dureza espesor cuerpo - 1 - NO - Temp. Amb.,54399
DS641,TD950,32354,,4200569-6444478-520,4200569,Charpy,4200569-520-C1,520,5,,,,,,,,,,,,,,,,,,,,,,,5,,,10,,,8,,,8,,0,https://tenaris.sharepoint.com/sites/IndicadoresMPME-AR/Informes/Curvas de Revenido/DS641/114.30 x 6.35 – DS641 – TD950 – (32354 OP 74493).xlsx,74493,Charpy V longitudinal - Cuerpo - 5 mm - Temp. Amb.,54399
DS641,TD950,32252,,4342134-6654408-520,4342134,Tracción,4342134-520-T1,520,5,,15,16.5,,,,,,850,893,,950,1005,,,,,,,,,,,,,,,,,,,,,,https://tenaris.sharepoint.com/sites/IndicadoresMPME-AR/Informes/Curvas de Revenido/DS641/114.30 x 6.35 – DS641 – TD950 (32252 OP 77227).xlsx,77227,Tracción segmento tubular - 19 mm - ASTM - Temp. Amb.,26365
DS641,TD950,32252,,4342134-6654408-520,4342134,Tracción,4342134-520-T2,520,5,,15,16.5,,,,,,850,893,,950,1005,,,,,,,,,,,,,,,,,,,,,,https://tenaris.sharepoint.com/sites/IndicadoresMPME-AR/Informes/Curvas de Revenido/DS641/114.30 x 6.35 – DS641 – TD950 (32252 OP 77228).xlsx,77228,Tracción segmento tubular - 19 mm - ASTM - Temp. Amb.,26365
DS641,TD950,32252,,4342134-6654411-520,4342134,Charpy,4342134-520-C1,520,5,,,,,,,,,,,,,,,,,,,,,,,5,,,5,,,10,,,10,,0,https://tenaris.sharepoint.com/sites/IndicadoresMPME-AR/Informes/Curvas de Revenido/DS641/114.30 x 6.35 – DS641 – TD950 (32252 OP 77228).xlsx,77228,Charpy V longitudinal - Cuerpo - 5 mm - Temp. Amb.,26365
DS641,TD950,32252,,4342134-6654473-520,4342134,Dureza,4342134-520-D1,520,5,,,,,,,,,,,,,,33.8,,33.4,,33.6,,33.6,,,,,,,,,,,,,,,https://tenaris.sharepoint.com/sites/IndicadoresMPME-AR/Informes/Curvas de Revenido/DS641/114.30 x 6.35 – DS641 – TD950 (32252 OP 77228).xlsx,77228,Dureza espesor cuerpo - 1 - NO - Temp. Amb.,26365
DS641,TD950,32252,,4342913-6656401-520,4342913,Tracción,4342913-520-T1,520,5,,15,17.5,,,,,,850,894,,950,1000,,,,,,,,,,,,,,,,,,,,,,https://tenaris.sharepoint.com/sites/IndicadoresMPME-AR/Informes/Curvas de Revenido/DS641/114.30 x 6.35 – DS641 – TD950 (32252 OP 77227).xlsx,77227,Tracción segmento tubular - 19 mm - ASTM - Temp. Amb.,26365
DS641,TD950,32252,,4342913-6656401-520,4342913,Tracción,4342913-520-T2,520,5,,15,17.5,,,,,,850,894,,950,1000,,,,,,,,,,,,,,,,,,,,,,https://tenaris.sharepoint.com/sites/IndicadoresMPME-AR/Informes/Curvas de Revenido/DS641/114.30 x 6.35 – DS641 – TD950 (32252 OP 77227).xlsx,77227,Tracción segmento tubular - 19 mm - ASTM - Temp. Amb.,26365
