Repository: ManuelU99/CR

File: data_bi_CR2.csv (part 6 of 15)
Tipo_Acero_Limpio,Grado_Acero,Ciclo,Familia,Muestra_Probeta_Temp,Muestra,Test type,Muestra_Temp_TestType_Index,Tipo de muestra (Sin °C),Tubo,Alarg Max Req (merged),Alarg Min Req (merged),Alarg. Obt. (%) (merged),Fluencia 0.2% Obt (merged),Fluencia 0.5% Obt (merged),Fluencia 0.6% Obt (merged),Fluencia 0.7% Obt (merged),Fluencia Max Req (merged),Fluencia Min Req (merged),Fluencia Offset Obt (merged),Rotura Max Req (merged),Rotura Min Req (merged),Rotura Obt (merged),Dureza Ind. Máx. Obt 1 (merged),Dureza Ind. Max. Req (merged),Dureza Ind. Mín. Obt 1 (merged),Dureza Ind. Min. Req (merged),Dureza Prom. Máx. Obt 1 (merged),Dureza Prom. Max. Req (merged),Dureza Prom. Mín. Obt 1 (merged),Dureza Prom. Mín. Req (merged),Area Dúctil Indiv. Max. Req (%) (merged),Area Dúctil Indiv. Min. Obt (%) (merged),Area Dúctil Indiv. Min. Req (%) (merged),Area Dúctil Prom. Max. Req (%) (merged),Area Dúctil Prom. Min. Obt (%) (merged),Area Dúctil Prom. Min. Req (%) (merged),Energia Indiv. Max. Req. (J) (merged),Energia Indiv. Min. Obt. (J) (merged),Energia Indiv. Min. Req. (J) (merged),Energia Prom. Max. Req. (J) (merged),Energia Prom. Min. Obt. (J) (merged),Energia Prom. Min. Req. (J) (merged),Temp Ensayo Req (merged),Full File Path,OP,Tipo de probeta,Colada.1
DS641,TD950,32252,,4342913-6656402-520,4342913,Dureza,4342913-520-D1,520,5,,,,,,,,,,,,,,33,,32.5,,32.6,,32.6,,,,,,,,,,,,,,,https://tenaris.sharepoint.com/sites/IndicadoresMPME-AR/Informes/Curvas de Revenido/DS641/114.30 x 6.35 – DS641 – TD950 (32252 OP 77227).xlsx,77227,Dureza espesor cuerpo - 1 - NO - Temp. Amb.,26365
DS641,TD950,32252,,4342913-6656404-520,4342913,Charpy,4342913-520-C1,520,5,,,,,,,,,,,,,,,,,,,,,,,20,,,20,,,11,,,12,,0,https://tenaris.sharepoint.com/sites/IndicadoresMPME-AR/Informes/Curvas de Revenido/DS641/114.30 x 6.35 – DS641 – TD950 (32252 OP 77227).xlsx,77227,Charpy V longitudinal - Cuerpo - 5 mm - Temp. Amb.,26365
DS641,TD900,32314,,4165675-6398483-530,4165675,Tracción,4165675-530-T1,530,5,,16,18.5,999,,,,,750,,,900,1102,,,,,,,,,,,,,,,,,,,,,,https://tenaris.sharepoint.com/sites/IndicadoresMPME-AR/Informes/Curvas de Revenido/DS641/114.30 x 6.35 – DS641 – TD900 – (32314 OP 73355).xlsx,73355,Tracción segmento tubular - 19 mm - ASTM - Temp. Amb.,46356
DS641,TD900,32314,,4165675-6398484-530,4165675,Dureza,4165675-530-D1,530,5,,,,,,,,,,,,,,36.5,,36.3,,36.4,,36.4,,,,,,,,,,,,,,,https://tenaris.sharepoint.com/sites/IndicadoresMPME-AR/Informes/Curvas de Revenido/DS641/114.30 x 6.35 – DS641 – TD900 – (32314 OP 73355).xlsx,73355,Dureza espesor cuerpo - 1 - NO - Temp. Amb.,46356
DS641,TD900,32314,,4165675-6398486-530,4165675,Charpy,4165675-530-C1,530,5,,,,,,,,,,,,,,,,,,,,,,,15,,,20,,,11,,,12,,0,https://tenaris.sharepoint.com/sites/IndicadoresMPME-AR/Informes/Curvas de Revenido/DS641/114.30 x 6.35 – DS641 – TD900 – (32314 OP 73355).xlsx,73355,Charpy V longitudinal - Cuerpo - 5 mm - Temp. Amb.,46356
DS641,TD900,32321,,4166461-6399523-530,4166461,Tracción,4166461-530-T1,530,5,,16,14.5,,,,,,750,935,,900,1042,,,,,,,,,,,,,,,,,,,,,,https://tenaris.sharepoint.com/sites/IndicadoresMPME-AR/Informes/Curvas de Revenido/DS641/88.90 x 5.55 – DS641 – TD900 – (32321 OP 73356).xlsx,73356,Tracción segmento tubular - 19 mm - ASTM - Temp. Amb.,23196
DS641,TD900,32321,,4166461-6399524-530,4166461,Dureza,4166461-530-D1,530,5,,,,,,,,,,,,,,35.3,,34.8,,35.13,,35.13,,,,,,,,,,,,,,,https://tenaris.sharepoint.com/sites/IndicadoresMPME-AR/Informes/Curvas de Revenido/DS641/88.90 x 5.55 – DS641 – TD900 – (32321 OP 73356).xlsx,73356,Dureza espesor cuerpo - 1 - NO - Temp. Amb.,23196
DS641,TD900,32321,,4166461-6399524-530,4166461,Dureza,4166461-530-D2,530,5,,,,,,,,,,,,,,35.3,,34.8,,35.13,,35.13,,,,,,,,,,,,,,,https://tenaris.sharepoint.com/sites/IndicadoresMPME-AR/Informes/Curvas de Revenido/DS641/88.90 x 5.55 – DS641 – TD900 – (32321 OP 73356).xlsx,73356,Dureza espesor cuerpo - 1 - NO - Temp. Amb.,23196
DS641,TD950,32354,,4200571-6444655-530,4200571,Tracción,4200571-530-T1,530,5,,15,13,,,,,,850,826,,950,927,,,,,,,,,,,,,,,,,,,,,,https://tenaris.sharepoint.com/sites/IndicadoresMPME-AR/Informes/Curvas de Revenido/DS641/114.30 x 6.35 – DS641 – TD950 – (32354 OP 74493).xlsx,74493,Tracción segmento tubular - 19 mm - ASTM - Temp. Amb.,54399
DS641,TD950,32354,,4200571-6444656-530,4200571,Dureza,4200571-530-D1,530,5,,,,,,,,,,,,,,29.9,,29.3,,29.67,,29.67,,,,,,,,,,,,,,,https://tenaris.sharepoint.com/sites/IndicadoresMPME-AR/Informes/Curvas de Revenido/DS641/114.30 x 6.35 – DS641 – TD950 – (32354 OP 74493).xlsx,74493,Dureza espesor cuerpo - 1 - NO - Temp. Amb.,54399
DS641,TD950,32354,,4200571-6444658-530,4200571,Charpy,4200571-530-C1,530,5,,,,,,,,,,,,,,,,,,,,,,,5,,,5,,,7,,,7,,0,https://tenaris.sharepoint.com/sites/IndicadoresMPME-AR/Informes/Curvas de Revenido/DS641/114.30 x 6.35 – DS641 – TD950 – (32354 OP 74493).xlsx,74493,Charpy V longitudinal - Cuerpo - 5 mm - Temp. Amb.,54399
DS641,TD950,32252,,4348754-6664473-530,4348754,Tracción,4348754-530-T1,530,5,,15,17.5,,,,,,850,864,,950,973,,,,,,,,,,,,,,,,,,,,,,https://tenaris.sharepoint.com/sites/IndicadoresMPME-AR/Informes/Curvas de Revenido/DS641/114.30 x 6.35 – DS641 – TD950 (32252 OP 77227).xlsx,77227,Tracción segmento tubular - 19 mm - ASTM - Temp. Amb.,26365
DS641,TD950,32252,,4348754-6664473-530,4348754,Tracción,4348754-530-T3,530,5,,15,17.5,,,,,,850,864,,950,973,,,,,,,,,,,,,,,,,,,,,,https://tenaris.sharepoint.com/sites/IndicadoresMPME-AR/Informes/Curvas de Revenido/DS641/114.30 x 6.35 – DS641 – TD950 (32252 OP 77227).xlsx,77227,Tracción segmento tubular - 19 mm - ASTM - Temp. Amb.,26365
DS641,TD950,32252,,4348754-6664474-530,4348754,Dureza,4348754-530-D1,530,5,,,,,,,,,,,,,,31.5,,30.4,,31.1,,31.1,,,,,,,,,,,,,,,https://tenaris.sharepoint.com/sites/IndicadoresMPME-AR/Informes/Curvas de Revenido/DS641/114.30 x 6.35 – DS641 – TD950 (32252 OP 77227).xlsx,77227,Dureza espesor cuerpo - 1 - NO - Temp. Amb.,26365
DS641,TD950,32252,,4348754-6664476-530,4348754,Charpy,4348754-530-C1,530,5,,,,,,,,,,,,,,,,,,,,,,,10,,,15,,,11,,,12,,0,https://tenaris.sharepoint.com/sites/IndicadoresMPME-AR/Informes/Curvas de Revenido/DS641/114.30 x 6.35 – DS641 – TD950 (32252 OP 77227).xlsx,77227,Charpy V longitudinal - Cuerpo - 5 mm - Temp. Amb.,26365
DS641,TD950,32252,,4348754-6664699-530,4348754,Tracción,4348754-530-T2,530,5,,15,17,,,,,,850,883,,950,989,,,,,,,,,,,,,,,,,,,,,,https://tenaris.sharepoint.com/sites/IndicadoresMPME-AR/Informes/Curvas de Revenido/DS641/114.30 x 6.35 – DS641 – TD950 (32252 OP 77227).xlsx,77227,Tracción segmento tubular - 19 mm - ASTM - Temp. Amb.,26365
DS641,TD950,32252,,4348754-6664699-530,4348754,Tracción,4348754-530-T4,530,5,,15,17,,,,,,850,883,,950,989,,,,,,,,,,,,,,,,,,,,,,https://tenaris.sharepoint.com/sites/IndicadoresMPME-AR/Informes/Curvas de Revenido/DS641/114.30 x 6.35 – DS641 – TD950 (32252 OP 77227).xlsx,77227,Tracción segmento tubular - 19 mm - ASTM - Temp. Amb.,26365
DS641,DS641,5369,,4170239-6406093-700,4170239,Tracción,4170239-700-T1,700,30,,,30.5,559,,,,,,,,,733,,,,,,,,,,,,,,,,,,,,,,https://tenaris.sharepoint.com/sites/IndicadoresMPME-AR/Informes/Curvas de Revenido/DS641/127.00 x 9.00 – DS641 – DS641 (5369).xlsx,,Tracción segmento tubular - 25.4 mm - ASTM - Temp. Amb.,21663
DS641,DS641,5369,,4170239-6406094-700,4170239,Dureza,4170239-700-D1,700,30,,,,,,,,,,,,,,20.3,,18.9,,19.93,,19.27,,,,,,,,,,,,,,,https://tenaris.sharepoint.com/sites/IndicadoresMPME-AR/Informes/Curvas de Revenido/DS641/127.00 x 9.00 – DS641 – DS641 (5369).xlsx,,Dureza espesor cuerpo - 1 - NO - Temp. Amb.,21663
DS641,DS641,5369,,4170239-6406096-700,4170239,Charpy,4170239-700-C1,700,30,,,,,,,,,,,,,,,,,,,,,,,35,,,40,,,38,,,39,,0,https://tenaris.sharepoint.com/sites/IndicadoresMPME-AR/Informes/Curvas de Revenido/DS641/127.00 x 9.00 – DS641 – DS641 (5369).xlsx,,Charpy V longitudinal - Cuerpo - 7.5 mm - Temp. Amb.,21663
DS641,DS641,5369,,4170237-6406080-700,4170237,Tracción,4170237-700-T1,700,10,,,28,587,,,,,,,,,791,,,,,,,,,,,,,,,,,,,,,,https://tenaris.sharepoint.com/sites/IndicadoresMPME-AR/Informes/Curvas de Revenido/DS641/127.00 x 9.00 – DS641 – DS641 (5369).xlsx,,Tracción segmento tubular - 25.4 mm - ASTM - Temp. Amb.,21663
DS641,DS641,5369,,4170237-6406081-700,4170237,Dureza,4170237-700-D1,700,10,,,,,,,,,,,,,,22.3,,21.6,,21.9,,21.83,,,,,,,,,,,,,,,https://tenaris.sharepoint.com/sites/IndicadoresMPME-AR/Informes/Curvas de Revenido/DS641/127.00 x 9.00 – DS641 – DS641 (5369).xlsx,,Dureza espesor cuerpo - 1 - NO - Temp. Amb.,21663
DS641,DS641,5369,,4170237-6406083-700,4170237,Charpy,4170237-700-C1,700,10,,,,,,,,,,,,,,,,,,,,,,,30,,,35,,,26,,,28,,0,https://tenaris.sharepoint.com/sites/IndicadoresMPME-AR/Informes/Curvas de Revenido/DS641/127.00 x 9.00 – DS641 – DS641 (5369).xlsx,,Charpy V longitudinal - Cuerpo - 7.5 mm - Temp. Amb.,21663
DS641,TD900,32314,,4165693-6398586-540,4165693,Tracción,4165693-540-T1,540,5,,16,16.5,1011,,,,,750,,,900,1110,,,,,,,,,,,,,,,,,,,,,,https://tenaris.sharepoint.com/sites/IndicadoresMPME-AR/Informes/Curvas de Revenido/DS641/114.30 x 6.35 – DS641 – TD900 – (32314 OP 73355).xlsx,73355,Tracción segmento tubular - 19 mm - ASTM - Temp. Amb.,46356
DS641,TD900,32314,,4165693-6398587-540,4165693,Dureza,4165693-540-D1,540,5,,,,,,,,,,,,,,36.4,,35.7,,36,,36,,,,,,,,,,,,,,,https://tenaris.sharepoint.com/sites/IndicadoresMPME-AR/Informes/Curvas de Revenido/DS641/114.30 x 6.35 – DS641 – TD900 – (32314 OP 73355).xlsx,73355,Dureza espesor cuerpo - 1 - NO - Temp. Amb.,46356
DS641,TD900,32314,,4165693-6398589-540,4165693,Charpy,4165693-540-C1,540,5,,,,,,,,,,,,,,,,,,,,,,,15,,,20,,,10,,,11,,0,https://tenaris.sharepoint.com/sites/IndicadoresMPME-AR/Informes/Curvas de Revenido/DS641/114.30 x 6.35 – DS641 – TD900 – (32314 OP 73355).xlsx,73355,Charpy V longitudinal - Cuerpo - 5 mm - Temp. Amb.,46356
DS641,TD900,32321,,4166462-6399517-540,4166462,Tracción,4166462-540-T1,540,5,,16,13.5,,,,,,750,939,,900,1039,,,,,,,,,,,,,,,,,,,,,,https://tenaris.sharepoint.com/sites/IndicadoresMPME-AR/Informes/Curvas de Revenido/DS641/88.90 x 5.55 – DS641 – TD900 – (32321 OP 73356).xlsx,73356,Tracción segmento tubular - 19 mm - ASTM - Temp. Amb.,23196
DS641,TD900,32321,,4166462-6399518-540,4166462,Dureza,4166462-540-D1,540,5,,,,,,,,,,,,,,35,,34.8,,34.9,,34.9,,,,,,,,,,,,,,,https://tenaris.sharepoint.com/sites/IndicadoresMPME-AR/Informes/Curvas de Revenido/DS641/88.90 x 5.55 – DS641 – TD900 – (32321 OP 73356).xlsx,73356,Dureza espesor cuerpo - 1 - NO - Temp. Amb.,23196
DS641,TD900,32321,,4166462-6399518-540,4166462,Dureza,4166462-540-D2,540,5,,,,,,,,,,,,,,35,,34.8,,34.9,,34.9,,,,,,,,,,,,,,,https://tenaris.sharepoint.com/sites/IndicadoresMPME-AR/Informes/Curvas de Revenido/DS641/88.90 x 5.55 – DS641 – TD900 – (32321 OP 73356).xlsx,73356,Dureza espesor cuerpo - 1 - NO - Temp. Amb.,23196
DS641,TD950,32354,,4200572-6445161-540,4200572,Tracción,4200572-540-T1,540,5,,15,16,,,,,,850,816,,950,923,,,,,,,,,,,,,,,,,,,,,,https://tenaris.sharepoint.com/sites/IndicadoresMPME-AR/Informes/Curvas de Revenido/DS641/114.30 x 6.35 – DS641 – TD950 – (32354 OP 74493).xlsx,74493,Tracción segmento tubular - 19 mm - ASTM - Temp. Amb.,54399
DS641,TD950,32354,,4200572-6445162-540,4200572,Dureza,4200572-540-D1,540,5,,,,,,,,,,,,,,29.8,,29.4,,29.57,,29.57,,,,,,,,,,,,,,,https://tenaris.sharepoint.com/sites/IndicadoresMPME-AR/Informes/Curvas de Revenido/DS641/114.30 x 6.35 – DS641 – TD950 – (32354 OP 74493).xlsx,74493,Dureza espesor cuerpo - 1 - NO - Temp. Amb.,54399
DS641,TD950,32354,,4200572-6445164-540,4200572,Charpy,4200572-540-C1,540,5,,,,,,,,,,,,,,,,,,,,,,,5,,,5,,,8,,,8,,0,https://tenaris.sharepoint.com/sites/IndicadoresMPME-AR/Informes/Curvas de Revenido/DS641/114.30 x 6.35 – DS641 – TD950 – (32354 OP 74493).xlsx,74493,Charpy V longitudinal - Cuerpo - 5 mm - Temp. Amb.,54399
DS641,TD950,32252,,4342135-6654584-540,4342135,Tracción,4342135-540-T1,540,5,,15,15.5,,,,,,850,860,,950,980,,,,,,,,,,,,,,,,,,,,,,https://tenaris.sharepoint.com/sites/IndicadoresMPME-AR/Informes/Curvas de Revenido/DS641/114.30 x 6.35 – DS641 – TD950 (32252 OP 77227).xlsx,77227,Tracción segmento tubular - 19 mm - ASTM - Temp. Amb.,26365
DS641,TD950,32252,,4342135-6654584-540,4342135,Tracción,4342135-540-T3,540,5,,15,15.5,,,,,,850,860,,950,980,,,,,,,,,,,,,,,,,,,,,,https://tenaris.sharepoint.com/sites/IndicadoresMPME-AR/Informes/Curvas de Revenido/DS641/114.30 x 6.35 – DS641 – TD950 (32252 OP 77228).xlsx,77228,Tracción segmento tubular - 19 mm - ASTM - Temp. Amb.,26365
DS641,TD950,32252,,4342135-6654585-540,4342135,Dureza,4342135-540-D1,540,5,,,,,,,,,,,,,,33.2,,32.9,,33,,33,,,,,,,,,,,,,,,https://tenaris.sharepoint.com/sites/IndicadoresMPME-AR/Informes/Curvas de Revenido/DS641/114.30 x 6.35 – DS641 – TD950 (32252 OP 77228).xlsx,77228,Dureza espesor cuerpo - 1 - NO - Temp. Amb.,26365
DS641,TD950,32252,,4342135-6654587-540,4342135,Charpy,4342135-540-C1,540,5,,,,,,,,,,,,,,,,,,,,,,,5,,,5,,,9,,,11,,0,https://tenaris.sharepoint.com/sites/IndicadoresMPME-AR/Informes/Curvas de Revenido/DS641/114.30 x 6.35 – DS641 – TD950 (32252 OP 77228).xlsx,77228,Charpy V longitudinal - Cuerpo - 5 mm - Temp. Amb.,26365
DS641,TD950,32252,,4342135-6654868-540,4342135,Tracción,4342135-540-T2,540,5,,15,16,,,,,,850,862,,950,981,,,,,,,,,,,,,,,,,,,,,,https://tenaris.sharepoint.com/sites/IndicadoresMPME-AR/Informes/Curvas de Revenido/DS641/114.30 x 6.35 – DS641 – TD950 (32252 OP 77227).xlsx,77227,Tracción segmento tubular - 19 mm - ASTM - Temp. Amb.,26365
DS641,TD950,32252,,4342135-6654868-540,4342135,Tracción,4342135-540-T4,540,5,,15,16,,,,,,850,862,,950,981,,,,,,,,,,,,,,,,,,,,,,https://tenaris.sharepoint.com/sites/IndicadoresMPME-AR/Informes/Curvas de Revenido/DS641/114.30 x 6.35 – DS641 – TD950 (32252 OP 77228).xlsx,77228,Tracción segmento tubular - 19 mm - ASTM - Temp. Amb.,26365
DS641,TD950,32252,,4342914-6656395-540,4342914,Tracción,4342914-540-T1,540,5,,15,19,,,,,,850,879,,950,988,,,,,,,,,,,,,,,,,,,,,,https://tenaris.sharepoint.com/sites/IndicadoresMPME-AR/Informes/Curvas de Revenido/DS641/114.30 x 6.35 – DS641 – TD950 (32252 OP 77227).xlsx,77227,Tracción segmento tubular - 19 mm - ASTM - Temp. Amb.,26365
DS641,TD950,32252,,4342914-6656395-540,4342914,Tracción,4342914-540-T2,540,5,,15,19,,,,,,850,879,,950,988,,,,,,,,,,,,,,,,,,,,,,https://tenaris.sharepoint.com/sites/IndicadoresMPME-AR/Informes/Curvas de Revenido/DS641/114.30 x 6.35 – DS641 – TD950 (32252 OP 77227).xlsx,77227,Tracción segmento tubular - 19 mm - ASTM - Temp. Amb.,26365
DS641,TD950,32252,,4342914-6656396-540,4342914,Dureza,4342914-540-D1,540,5,,,,,,,,,,,,,,32.2,,31.9,,32,,32,,,,,,,,,,,,,,,https://tenaris.sharepoint.com/sites/IndicadoresMPME-AR/Informes/Curvas de Revenido/DS641/114.30 x 6.35 – DS641 – TD950 (32252 OP 77227).xlsx,77227,Dureza espesor cuerpo - 1 - NO - Temp. Amb.,26365
DS641,TD950,32252,,4342914-6656398-540,4342914,Charpy,4342914-540-C1,540,5,,,,,,,,,,,,,,,,,,,,,,,15,,,15,,,11,,,11,,0,https://tenaris.sharepoint.com/sites/IndicadoresMPME-AR/Informes/Curvas de Revenido/DS641/114.30 x 6.35 – DS641 – TD950 (32252 OP 77227).xlsx,77227,Charpy V longitudinal - Cuerpo - 5 mm - Temp. Amb.,26365
DS641,DS641,5369,,4170240-6406076-750,4170240,Tracción,4170240-750-T1,750,30,,,29.5,540,,,,,,,,,766,,,,,,,,,,,,,,,,,,,,,,https://tenaris.sharepoint.com/sites/IndicadoresMPME-AR/Informes/Curvas de Revenido/DS641/127.00 x 9.00 – DS641 – DS641 (5369).xlsx,,Tracción segmento tubular - 25.4 mm - ASTM - Temp. Amb.,21663
DS641,DS641,5369,,4170240-6406077-750,4170240,Dureza,4170240-750-D1,750,30,,,,,,,,,,,,,,19.6,,18.9,,19.5,,19.07,,,,,,,,,,,,,,,https://tenaris.sharepoint.com/sites/IndicadoresMPME-AR/Informes/Curvas de Revenido/DS641/127.00 x 9.00 – DS641 – DS641 (5369).xlsx,,Dureza espesor cuerpo - 1 - NO - Temp. Amb.,21663
DS641,DS641,5369,,4170240-6406079-750,4170240,Charpy,4170240-750-C1,750,30,,,,,,,,,,,,,,,,,,,,,,,45,,,55,,,47,,,48,,0,https://tenaris.sharepoint.com/sites/IndicadoresMPME-AR/Informes/Curvas de Revenido/DS641/127.00 x 9.00 – DS641 – DS641 (5369).xlsx,,Charpy V longitudinal - Cuerpo - 7.5 mm - Temp. Amb.,21663
DS641,TD900,32314,,4165687-6398564-550,4165687,Tracción,4165687-550-T1,550,5,,16,17,970,,,,,750,,,900,1085,,,,,,,,,,,,,,,,,,,,,,https://tenaris.sharepoint.com/sites/IndicadoresMPME-AR/Informes/Curvas de Revenido/DS641/114.30 x 6.35 – DS641 – TD900 – (32314 OP 73355).xlsx,73355,Tracción segmento tubular - 19 mm - ASTM - Temp. Amb.,46356
DS641,TD900,32314,,4165687-6398565-550,4165687,Dureza,4165687-550-D1,550,5,,,,,,,,,,,,,,35.2,,33.6,,34.33,,34.33,,,,,,,,,,,,,,,https://tenaris.sharepoint.com/sites/IndicadoresMPME-AR/Informes/Curvas de Revenido/DS641/114.30 x 6.35 – DS641 – TD900 – (32314 OP 73355).xlsx,73355,Dureza espesor cuerpo - 1 - NO - Temp. Amb.,46356
DS641,TD900,32314,,4165687-6398567-550,4165687,Charpy,4165687-550-C1,550,5,,,,,,,,,,,,,,,,,,,,,,,15,,,15,,,10,,,11,,0,https://tenaris.sharepoint.com/sites/IndicadoresMPME-AR/Informes/Curvas de Revenido/DS641/114.30 x 6.35 – DS641 – TD900 – (32314 OP 73355).xlsx,73355,Charpy V longitudinal - Cuerpo - 5 mm - Temp. Amb.,46356
DS641,TD900,32321,,4166463-6399501-550,4166463,Tracción,4166463-550-T1,550,5,,16,13.5,,,,,,750,921,,900,1026,,,,,,,,,,,,,,,,,,,,,,https://tenaris.sharepoint.com/sites/IndicadoresMPME-AR/Informes/Curvas de Revenido/DS641/88.90 x 5.55 – DS641 – TD900 – (32321 OP 73356).xlsx,73356,Tracción segmento tubular - 19 mm - ASTM - Temp. Amb.,23196
DS641,TD900,32321,,4166463-6399502-550,4166463,Dureza,4166463-550-D1,550,5,,,,,,,,,,,,,,35,,34.8,,34.9,,34.9,,,,,,,,,,,,,,,https://tenaris.sharepoint.com/sites/IndicadoresMPME-AR/Informes/Curvas de Revenido/DS641/88.90 x 5.55 – DS641 – TD900 – (32321 OP 73356).xlsx,73356,Dureza espesor cuerpo - 1 - NO - Temp. Amb.,23196
DS641,TD900,32321,,4166463-6399502-550,4166463,Dureza,4166463-550-D2,550,5,,,,,,,,,,,,,,35,,34.8,,34.9,,34.9,,,,,,,,,,,,,,,https://tenaris.sharepoint.com/sites/IndicadoresMPME-AR/Informes/Curvas de Revenido/DS641/88.90 x 5.55 – DS641 – TD900 – (32321 OP 73356).xlsx,73356,Dureza espesor cuerpo - 1 - NO - Temp. Amb.,23196
DS641,TD950,32354,,4200573-6445149-550,4200573,Tracción,4200573-550-T1,550,5,,15,16,,,,,,850,824,,950,928,,,,,,,,,,,,,,,,,,,,,,https://tenaris.sharepoint.com/sites/IndicadoresMPME-AR/Informes/Curvas de Revenido/DS641/114.30 x 6.35 – DS641 – TD950 – (32354 OP 74493).xlsx,74493,Tracción segmento tubular - 19 mm - ASTM - Temp. Amb.,54399
DS641,TD950,32354,,4200573-6445150-550,4200573,Dureza,4200573-550-D1,550,5,,,,,,,,,,,,,,30.1,,29.3,,29.63,,29.63,,,,,,,,,,,,,,,https://tenaris.sharepoint.com/sites/IndicadoresMPME-AR/Informes/Curvas de Revenido/DS641/114.30 x 6.35 – DS641 – TD950 – (32354 OP 74493).xlsx,74493,Dureza espesor cuerpo - 1 - NO - Temp. Amb.,54399
DS641,TD950,32354,,4200573-6445152-550,4200573,Charpy,4200573-550-C1,550,5,,,,,,,,,,,,,,,,,,,,,,,5,,,5,,,6,,,7,,0,https://tenaris.sharepoint.com/sites/IndicadoresMPME-AR/Informes/Curvas de Revenido/DS641/114.30 x 6.35 – DS641 – TD950 – (32354 OP 74493).xlsx,74493,Charpy V longitudinal - Cuerpo - 5 mm - Temp. Amb.,54399
DS641,TD950,32252,,4348755-6664467-550,4348755,Tracción,4348755-550-T1,550,5,,15,16.5,,,,,,850,862,,950,978,,,,,,,,,,,,,,,,,,,,,,https://tenaris.sharepoint.com/sites/IndicadoresMPME-AR/Informes/Curvas de Revenido/DS641/114.30 x 6.35 – DS641 – TD950 (32252 OP 77227).xlsx,77227,Tracción segmento tubular - 19 mm - ASTM - Temp. Amb.,26365
DS641,TD950,32252,,4348755-6664467-550,4348755,Tracción,4348755-550-T2,550,5,,15,16.5,,,,,,850,862,,950,978,,,,,,,,,,,,,,,,,,,,,,https://tenaris.sharepoint.com/sites/IndicadoresMPME-AR/Informes/Curvas de Revenido/DS641/114.30 x 6.35 – DS641 – TD950 (32252 OP 77227).xlsx,77227,Tracción segmento tubular - 19 mm - ASTM - Temp. Amb.,26365
DS641,TD950,32252,,4348755-6664468-550,4348755,Dureza,4348755-550-D1,550,5,,,,,,,,,,,,,,32.1,,31.1,,31.6,,31.6,,,,,,,,,,,,,,,https://tenaris.sharepoint.com/sites/IndicadoresMPME-AR/Informes/Curvas de Revenido/DS641/114.30 x 6.35 – DS641 – TD950 (32252 OP 77227).xlsx,77227,Dureza espesor cuerpo - 1 - NO - Temp. Amb.,26365
DS641,TD950,32252,,4348755-6664470-550,4348755,Charpy,4348755-550-C1,550,5,,,,,,,,,,,,,,,,,,,,,,,15,,,25,,,11,,,12,,0,https://tenaris.sharepoint.com/sites/IndicadoresMPME-AR/Informes/Curvas de Revenido/DS641/114.30 x 6.35 – DS641 – TD950 (32252 OP 77227).xlsx,77227,Charpy V longitudinal - Cuerpo - 5 mm - Temp. Amb.,26365
DS641,TD900,32314,,4165691-6398340-560,4165691,Tracción,4165691-560-T1,560,5,,16,15.5,968,,,,,750,,,900,1083,,,,,,,,,,,,,,,,,,,,,,https://tenaris.sharepoint.com/sites/IndicadoresMPME-AR/Informes/Curvas de Revenido/DS641/114.30 x 6.35 – DS641 – TD900 – (32314 OP 73355).xlsx,73355,Tracción segmento tubular - 19 mm - ASTM - Temp. Amb.,46356
DS641,TD900,32314,,4165691-6398341-560,4165691,Dureza,4165691-560-D1,560,5,,,,,,,,,,,,,,35.7,,34.8,,35.3,,35.3,,,,,,,,,,,,,,,https://tenaris.sharepoint.com/sites/IndicadoresMPME-AR/Informes/Curvas de Revenido/DS641/114.30 x 6.35 – DS641 – TD900 – (32314 OP 73355).xlsx,73355,Dureza espesor cuerpo - 1 - NO - Temp. Amb.,46356
DS641,TD900,32314,,4165691-6398343-560,4165691,Charpy,4165691-560-C1,560,5,,,,,,,,,,,,,,,,,,,,,,,15,,,20,,,11,,,12,,0,https://tenaris.sharepoint.com/sites/IndicadoresMPME-AR/Informes/Curvas de Revenido/DS641/114.30 x 6.35 – DS641 – TD900 – (32314 OP 73355).xlsx,73355,Charpy V longitudinal - Cuerpo - 5 mm - Temp. Amb.,46356
DS641,TD900,32321,,4166464-6399508-560,4166464,Tracción,4166464-560-T1,560,5,,16,15.5,,,,,,750,932,,900,1034,,,,,,,,,,,,,,,,,,,,,,https://tenaris.sharepoint.com/sites/IndicadoresMPME-AR/Informes/Curvas de Revenido/DS641/88.90 x 5.55 – DS641 – TD900 – (32321 OP 73356).xlsx,73356,Tracción segmento tubular - 19 mm - ASTM - Temp. Amb.,23196
DS641,TD900,32321,,4166464-6399509-560,4166464,Dureza,4166464-560-D1,560,5,,,,,,,,,,,,,,34.9,,34.5,,34.7,,34.7,,,,,,,,,,,,,,,https://tenaris.sharepoint.com/sites/IndicadoresMPME-AR/Informes/Curvas de Revenido/DS641/88.90 x 5.55 – DS641 – TD900 – (32321 OP 73356).xlsx,73356,Dureza espesor cuerpo - 1 - NO - Temp. Amb.,23196
DS641,TD900,32321,,4166464-6399509-560,4166464,Dureza,4166464-560-D2,560,5,,,,,,,,,,,,,,34.9,,34.5,,34.7,,34.7,,,,,,,,,,,,,,,https://tenaris.sharepoint.com/sites/IndicadoresMPME-AR/Informes/Curvas de Revenido/DS641/88.90 x 5.55 – DS641 – TD900 – (32321 OP 73356).xlsx,73356,Dureza espesor cuerpo - 1 - NO - Temp. Amb.,23196
DS641,TD950,32354,,4200574-6445176-560,4200574,Tracción,4200574-560-T1,560,5,,15,14.5,,,,,,850,808,,950,912,,,,,,,,,,,,,,,,,,,,,,https://tenaris.sharepoint.com/sites/IndicadoresMPME-AR/Informes/Curvas de Revenido/DS641/114.30 x 6.35 – DS641 – TD950 – (32354 OP 74493).xlsx,74493,Tracción segmento tubular - 19 mm - ASTM - Temp. Amb.,54399
DS641,TD950,32354,,4200574-6445177-560,4200574,Dureza,4200574-560-D1,560,5,,,,,,,,,,,,,,29.7,,29.1,,29.47,,29.47,,,,,,,,,,,,,,,https://tenaris.sharepoint.com/sites/IndicadoresMPME-AR/Informes/Curvas de Revenido/DS641/114.30 x 6.35 – DS641 – TD950 – (32354 OP 74493).xlsx,74493,Dureza espesor cuerpo - 1 - NO - Temp. Amb.,54399
DS641,TD950,32354,,4200574-6445179-560,4200574,Charpy,4200574-560-C1,560,5,,,,,,,,,,,,,,,,,,,,,,,5,,,5,,,6,,,7,,0,https://tenaris.sharepoint.com/sites/IndicadoresMPME-AR/Informes/Curvas de Revenido/DS641/114.30 x 6.35 – DS641 – TD950 – (32354 OP 74493).xlsx,74493,Charpy V longitudinal - Cuerpo - 5 mm - Temp. Amb.,54399
DS641,TD950,32252,,4342136-6654649-560,4342136,Tracción,4342136-560-T1,560,5,,15,18,,,,,,850,898,,950,1023,,,,,,,,,,,,,,,,,,,,,,https://tenaris.sharepoint.com/sites/IndicadoresMPME-AR/Informes/Curvas de Revenido/DS641/114.30 x 6.35 – DS641 – TD950 (32252 OP 77227).xlsx,77227,Tracción segmento tubular - 19 mm - ASTM - Temp. Amb.,26365
DS641,TD950,32252,,4342136-6654649-560,4342136,Tracción,4342136-560-T2,560,5,,15,18,,,,,,850,898,,950,1023,,,,,,,,,,,,,,,,,,,,,,https://tenaris.sharepoint.com/sites/IndicadoresMPME-AR/Informes/Curvas de Revenido/DS641/114.30 x 6.35 – DS641 – TD950 (32252 OP 77228).xlsx,77228,Tracción segmento tubular - 19 mm - ASTM - Temp. Amb.,26365
DS641,TD950,32252,,4342136-6654650-560,4342136,Dureza,4342136-560-D1,560,5,,,,,,,,,,,,,,31.2,,31,,31,,31,,,,,,,,,,,,,,,https://tenaris.sharepoint.com/sites/IndicadoresMPME-AR/Informes/Curvas de Revenido/DS641/114.30 x 6.35 – DS641 – TD950 (32252 OP 77228).xlsx,77228,Dureza espesor cuerpo - 1 - NO - Temp. Amb.,26365
DS641,TD950,32252,,4342136-6654652-560,4342136,Charpy,4342136-560-C1,560,5,,,,,,,,,,,,,,,,,,,,,,,5,,,5,,,6,,,8,,0,https://tenaris.sharepoint.com/sites/IndicadoresMPME-AR/Informes/Curvas de Revenido/DS641/114.30 x 6.35 – DS641 – TD950 (32252 OP 77228).xlsx,77228,Charpy V longitudinal - Cuerpo - 5 mm - Temp. Amb.,26365
DS641,TD950,32252,,4342915-6656467-560,4342915,Tracción,4342915-560-T1,560,5,,15,18.5,,,,,,850,848,,950,960,,,,,,,,,,,,,,,,,,,,,,https://tenaris.sharepoint.com/sites/IndicadoresMPME-AR/Informes/Curvas de Revenido/DS641/114.30 x 6.35 – DS641 – TD950 (32252 OP 77227).xlsx,77227,Tracción segmento tubular - 19 mm - ASTM - Temp. Amb.,26365
DS641,TD950,32252,,4342915-6656467-560,4342915,Tracción,4342915-560-T2,560,5,,15,18.5,,,,,,850,848,,950,960,,,,,,,,,,,,,,,,,,,,,,https://tenaris.sharepoint.com/sites/IndicadoresMPME-AR/Informes/Curvas de Revenido/DS641/114.30 x 6.35 – DS641 – TD950 (32252 OP 77227).xlsx,77227,Tracción segmento tubular - 19 mm - ASTM - Temp. Amb.,26365
DS641,TD950,32252,,4342915-6656468-560,4342915,Dureza,4342915-560-D1,560,5,,,,,,,,,,,,,,32.1,,31.3,,31.6,,31.6,,,,,,,,,,,,,,,https://tenaris.sharepoint.com/sites/IndicadoresMPME-AR/Informes/Curvas de Revenido/DS641/114.30 x 6.35 – DS641 – TD950 (32252 OP 77227).xlsx,77227,Dureza espesor cuerpo - 1 - NO - Temp. Amb.,26365
DS641,TD950,32252,,4342915-6656470-560,4342915,Charpy,4342915-560-C1,560,5,,,,,,,,,,,,,,,,,,,,,,,20,,,20,,,12,,,12,,0,https://tenaris.sharepoint.com/sites/IndicadoresMPME-AR/Informes/Curvas de Revenido/DS641/114.30 x 6.35 – DS641 – TD950 (32252 OP 77227).xlsx,77227,Charpy V longitudinal - Cuerpo - 5 mm - Temp. Amb.,26365
DS641,TD950,32252,,4343065-6656433-560,4343065,Tracción,4343065-560-T1,560,5,,15,15.5,,,,,,850,871,,950,993,,,,,,,,,,,,,,,,,,,,,,https://tenaris.sharepoint.com/sites/IndicadoresMPME-AR/Informes/Curvas de Revenido/DS641/114.30 x 6.35 – DS641 – TD950 (32252 OP 77227).xlsx,77227,Tracción segmento tubular - 19 mm - ASTM - Temp. Amb.,26365
DS641,TD950,32252,,4343065-6656433-560,4343065,Tracción,4343065-560-T2,560,5,,15,15.5,,,,,,850,871,,950,993,,,,,,,,,,,,,,,,,,,,,,https://tenaris.sharepoint.com/sites/IndicadoresMPME-AR/Informes/Curvas de Revenido/DS641/114.30 x 6.35 – DS641 – TD950 (32252 OP 77228).xlsx,77228,Tracción segmento tubular - 19 mm - ASTM - Temp. Amb.,26365
DS641,TD950,32252,,4343065-6656434-560,4343065,Dureza,4343065-560-D1,560,5,,,,,,,,,,,,,,31.9,,31.5,,31.6,,31.6,,,,,,,,,,,,,,,https://tenaris.sharepoint.com/sites/IndicadoresMPME-AR/Informes/Curvas de Revenido/DS641/114.30 x 6.35 – DS641 – TD950 (32252 OP 77228).xlsx,77228,Dureza espesor cuerpo - 1 - NO - Temp. Amb.,26365
DS641,TD950,32252,,4343065-6656436-560,4343065,Charpy,4343065-560-C1,560,5,,,,,,,,,,,,,,,,,,,,,,,10,,,10,,,10,,,11,,0,https://tenaris.sharepoint.com/sites/IndicadoresMPME-AR/Informes/Curvas de Revenido/DS641/114.30 x 6.35 – DS641 – TD950 (32252 OP 77228).xlsx,77228,Charpy V longitudinal - Cuerpo - 5 mm - Temp. Amb.,26365
DS641,TD900,32314,,4165692-6398427-570,4165692,Tracción,4165692-570-T1,570,5,,16,16,971,,,,,750,,,900,1075,,,,,,,,,,,,,,,,,,,,,,https://tenaris.sharepoint.com/sites/IndicadoresMPME-AR/Informes/Curvas de Revenido/DS641/114.30 x 6.35 – DS641 – TD900 – (32314 OP 73355).xlsx,73355,Tracción segmento tubular - 19 mm - ASTM - Temp. Amb.,46356
DS641,TD900,32314,,4165692-6398428-570,4165692,Dureza,4165692-570-D1,570,5,,,,,,,,,,,,,,35.2,,34.8,,35,,35,,,,,,,,,,,,,,,https://tenaris.sharepoint.com/sites/IndicadoresMPME-AR/Informes/Curvas de Revenido/DS641/114.30 x 6.35 – DS641 – TD900 – (32314 OP 73355).xlsx,73355,Dureza espesor cuerpo - 1 - NO - Temp. Amb.,46356
DS641,TD900,32314,,4165692-6398430-570,4165692,Charpy,4165692-570-C1,570,5,,,,,,,,,,,,,,,,,,,,,,,20,,,20,,,11,,,11,,0,https://tenaris.sharepoint.com/sites/IndicadoresMPME-AR/Informes/Curvas de Revenido/DS641/114.30 x 6.35 – DS641 – TD900 – (32314 OP 73355).xlsx,73355,Charpy V longitudinal - Cuerpo - 5 mm - Temp. Amb.,46356
DS641,TD900,32321,,4166465-6399498-570,4166465,Tracción,4166465-570-T1,570,5,,16,16.5,,,,,,750,924,,900,1026,,,,,,,,,,,,,,,,,,,,,,https://tenaris.sharepoint.com/sites/IndicadoresMPME-AR/Informes/Curvas de Revenido/DS641/88.90 x 5.55 – DS641 – TD900 – (32321 OP 73356).xlsx,73356,Tracción segmento tubular - 19 mm - ASTM - Temp. Amb.,23196
DS641,TD900,32321,,4166465-6399499-570,4166465,Dureza,4166465-570-D1,570,5,,,,,,,,,,,,,,34.7,,34.5,,34.57,,34.57,,,,,,,,,,,,,,,https://tenaris.sharepoint.com/sites/IndicadoresMPME-AR/Informes/Curvas de Revenido/DS641/88.90 x 5.55 – DS641 – TD900 – (32321 OP 73356).xlsx,73356,Dureza espesor cuerpo - 1 - NO - Temp. Amb.,23196
DS641,TD900,32321,,4166465-6399499-570,4166465,Dureza,4166465-570-D2,570,5,,,,,,,,,,,,,,34.7,,34.5,,34.57,,34.57,,,,,,,,,,,,,,,https://tenaris.sharepoint.com/sites/IndicadoresMPME-AR/Informes/Curvas de Revenido/DS641/88.90 x 5.55 – DS641 – TD900 – (32321 OP 73356).xlsx,73356,Dureza espesor cuerpo - 1 - NO - Temp. Amb.,23196
DS641,TD950,32354,,4200575-6445254-570,4200575,Tracción,4200575-570-T1,570,5,,15,16,,,,,,850,809,,950,918,,,,,,,,,,,,,,,,,,,,,,https://tenaris.sharepoint.com/sites/IndicadoresMPME-AR/Informes/Curvas de Revenido/DS641/114.30 x 6.35 – DS641 – TD950 – (32354 OP 74493).xlsx,74493,Tracción segmento tubular - 19 mm - ASTM - Temp. Amb.,54399
DS641,TD950,32354,,4200575-6445255-570,4200575,Dureza,4200575-570-D1,570,5,,,,,,,,,,,,,,29.4,,28.5,,29,,29,,,,,,,,,,,,,,,https://tenaris.sharepoint.com/sites/IndicadoresMPME-AR/Informes/Curvas de Revenido/DS641/114.30 x 6.35 – DS641 – TD950 – (32354 OP 74493).xlsx,74493,Dureza espesor cuerpo - 1 - NO - Temp. Amb.,54399
DS641,TD950,32354,,4200575-6445257-570,4200575,Charpy,4200575-570-C1,570,5,,,,,,,,,,,,,,,,,,,,,,,5,,,5,,,8,,,8,,0,https://tenaris.sharepoint.com/sites/IndicadoresMPME-AR/Informes/Curvas de Revenido/DS641/114.30 x 6.35 – DS641 – TD950 – (32354 OP 74493).xlsx,74493,Charpy V longitudinal - Cuerpo - 5 mm - Temp. Amb.,54399
DS641,TD950,32252,,4348756-6664462-570,4348756,Tracción,4348756-570-T1,570,5,,15,20,,,,,,850,819,,950,940,,,,,,,,,,,,,,,,,,,,,,https://tenaris.sharepoint.com/sites/IndicadoresMPME-AR/Informes/Curvas de Revenido/DS641/114.30 x 6.35 – DS641 – TD950 (32252 OP 77227).xlsx,77227,Tracción segmento tubular - 19 mm - ASTM - Temp. Amb.,26365
DS641,TD950,32252,,4348756-6664462-570,4348756,Tracción,4348756-570-T2,570,5,,15,20,,,,,,850,819,,950,940,,,,,,,,,,,,,,,,,,,,,,https://tenaris.sharepoint.com/sites/IndicadoresMPME-AR/Informes/Curvas de Revenido/DS641/114.30 x 6.35 – DS641 – TD950 (32252 OP 77227).xlsx,77227,Tracción segmento tubular - 19 mm - ASTM - Temp. Amb.,26365
DS641,TD950,32252,,4348756-6664463-570,4348756,Dureza,4348756-570-D1,570,5,,,,,,,,,,,,,,30.3,,30.1,,30.2,,30.2,,,,,,,,,,,,,,,https://tenaris.sharepoint.com/sites/IndicadoresMPME-AR/Informes/Curvas de Revenido/DS641/114.30 x 6.35 – DS641 – TD950 (32252 OP 77227).xlsx,77227,Dureza espesor cuerpo - 1 - NO - Temp. Amb.,26365
DS641,TD900,32321,,4159261-6391313-580,4159261,Tracción,4159261-580-T1,580,5,,16,17.5,,,,,,750,913,,900,1015,,,,,,,,,,,,,,,,,,,,,,https://tenaris.sharepoint.com/sites/IndicadoresMPME-AR/Informes/Curvas de Revenido/DS641/88.90 x 5.55 – DS641 – TD900 – (32321 OP 73356).xlsx,73356,Tracción segmento tubular - 19 mm - ASTM - Temp. Amb.,23196
DS641,TD900,32321,,4159261-6391314-580,4159261,Dureza,4159261-580-D1,580,5,,,,,,,,,,,,,,34.7,,34.5,,34.6,,34.6,,,,,,,,,,,,,,,https://tenaris.sharepoint.com/sites/IndicadoresMPME-AR/Informes/Curvas de Revenido/DS641/88.90 x 5.55 – DS641 – TD900 – (32321 OP 73356).xlsx,73356,Dureza espesor cuerpo - 1 - NO - Temp. Amb.,23196
DS641,TD900,32314,,4161828-6392059-580,4161828,Tracción,4161828-580-T1,580,5,,16,17,950,,,,,750,,,900,1061,,,,,,,,,,,,,,,,,,,,,,https://tenaris.sharepoint.com/sites/IndicadoresMPME-AR/Informes/Curvas de Revenido/DS641/114.30 x 6.35 – DS641 – TD900 – (32314 OP 73355).xlsx,73355,Tracción segmento tubular - 19 mm - ASTM - Temp. Amb.,46356
DS641,TD900,32314,,4161828-6392060-580,4161828,Dureza,4161828-580-D1,580,5,,,,,,,,,,,,,,35.7,,35.4,,35.57,,35.57,,,,,,,,,,,,,,,https://tenaris.sharepoint.com/sites/IndicadoresMPME-AR/Informes/Curvas de Revenido/DS641/114.30 x 6.35 – DS641 – TD900 – (32314 OP 73355).xlsx,73355,Dureza espesor cuerpo - 1 - NO - Temp. Amb.,46356
DS641,TD900,32314,,4161828-6392062-580,4161828,Charpy,4161828-580-C1,580,5,,,,,,,,,,,,,,,,,,,,,,,20,,,20,,,8,,,9,,0,https://tenaris.sharepoint.com/sites/IndicadoresMPME-AR/Informes/Curvas de Revenido/DS641/114.30 x 6.35 – DS641 – TD900 – (32314 OP 73355).xlsx,73355,Charpy V longitudinal - Cuerpo - 5 mm - Temp. Amb.,46356
DS641,TD950,31225,,4251825-6520684-580,4251825,Tracción,4251825-580-T1,580,5,,15,14.5,999,,,,,850,,,950,1081,,,,,,,,,,,,,,,,,,,,,,https://tenaris.sharepoint.com/sites/IndicadoresMPME-AR/Informes/Curvas de Revenido/DS641/88.90 x 5.55 – DS641 – TD950 (31225 OP 73884).xlsx,73884,Tracción segmento tubular - 19 mm - ASTM - Temp. Amb.,24353
DS641,TD950,31225,,4251825-6520685-580,4251825,Dureza,4251825-580-D1,580,5,,,,,,,,,,,,,,36.3,,36.3,,36.1,,36.1,,,,,,,,,,,,,,,https://tenaris.sharepoint.com/sites/IndicadoresMPME-AR/Informes/Curvas de Revenido/DS641/88.90 x 5.55 – DS641 – TD950 (31225 OP 73884).xlsx,73884,Dureza espesor cuerpo - 1 - NO - Temp. Amb.,24353
DS641,TD950,32252,,4342137-6654645-580,4342137,Tracción,4342137-580-T1,580,5,,15,18.5,,,,,,850,876,,950,1002,,,,,,,,,,,,,,,,,,,,,,https://tenaris.sharepoint.com/sites/IndicadoresMPME-AR/Informes/Curvas de Revenido/DS641/114.30 x 6.35 – DS641 – TD950 (32252 OP 77227).xlsx,77227,Tracción segmento tubular - 19 mm - ASTM - Temp. Amb.,26365
DS641,TD950,32252,,4342137-6654645-580,4342137,Tracción,4342137-580-T2,580,5,,15,18.5,,,,,,850,876,,950,1002,,,,,,,,,,,,,,,,,,,,,,https://tenaris.sharepoint.com/sites/IndicadoresMPME-AR/Informes/Curvas de Revenido/DS641/114.30 x 6.35 – DS641 – TD950 (32252 OP 77228).xlsx,77228,Tracción segmento tubular - 19 mm - ASTM - Temp. Amb.,26365
DS641,TD950,32252,,4342137-6654646-580,4342137,Dureza,4342137-580-D1,580,5,,,,,,,,,,,,,,31.3,,30.9,,31.1,,31.1,,,,,,,,,,,,,,,https://tenaris.sharepoint.com/sites/IndicadoresMPME-AR/Informes/Curvas de Revenido/DS641/114.30 x 6.35 – DS641 – TD950 (32252 OP 77228).xlsx,77228,Dureza espesor cuerpo - 1 - NO - Temp. Amb.,26365
DS641,TD950,32252,,4342137-6654648-580,4342137,Charpy,4342137-580-C1,580,5,,,,,,,,,,,,,,,,,,,,,,,5,,,5,,,11,,,11,,0,https://tenaris.sharepoint.com/sites/IndicadoresMPME-AR/Informes/Curvas de Revenido/DS641/114.30 x 6.35 – DS641 – TD950 (32252 OP 77228).xlsx,77228,Charpy V longitudinal - Cuerpo - 5 mm - Temp. Amb.,26365
DS641,TD950,32252,,4342917-6656386-580,4342917,Tracción,4342917-580-T1,580,5,,15,17.5,,,,,,850,812,,950,930,,,,,,,,,,,,,,,,,,,,,,https://tenaris.sharepoint.com/sites/IndicadoresMPME-AR/Informes/Curvas de Revenido/DS641/114.30 x 6.35 – DS641 – TD950 (32252 OP 77227).xlsx,77227,Tracción segmento tubular - 19 mm - ASTM - Temp. Amb.,26365
DS641,TD950,32252,,4342917-6656386-580,4342917,Tracción,4342917-580-T2,580,5,,15,17.5,,,,,,850,812,,950,930,,,,,,,,,,,,,,,,,,,,,,https://tenaris.sharepoint.com/sites/IndicadoresMPME-AR/Informes/Curvas de Revenido/DS641/114.30 x 6.35 – DS641 – TD950 (32252 OP 77227).xlsx,77227,Tracción segmento tubular - 19 mm - ASTM - Temp. Amb.,26365
DS641,TD950,32252,,4342917-6656387-580,4342917,Dureza,4342917-580-D1,580,5,,,,,,,,,,,,,,30.7,,30.3,,30.5,,30.5,,,,,,,,,,,,,,,https://tenaris.sharepoint.com/sites/IndicadoresMPME-AR/Informes/Curvas de Revenido/DS641/114.30 x 6.35 – DS641 – TD950 (32252 OP 77227).xlsx,77227,Dureza espesor cuerpo - 1 - NO - Temp. Amb.,26365
DS641,TD950,32252,,4342917-6656389-580,4342917,Charpy,4342917-580-C1,580,5,,,,,,,,,,,,,,,,,,,,,,,20,,,20,,,12,,,13,,0,https://tenaris.sharepoint.com/sites/IndicadoresMPME-AR/Informes/Curvas de Revenido/DS641/114.30 x 6.35 – DS641 – TD950 (32252 OP 77227).xlsx,77227,Charpy V longitudinal - Cuerpo - 5 mm - Temp. Amb.,26365
DS641,TD900,32321,,4159262-6391289-590,4159262,Tracción,4159262-590-T1,590,5,,16,16,,,,,,750,919,,900,1023,,,,,,,,,,,,,,,,,,,,,,https://tenaris.sharepoint.com/sites/IndicadoresMPME-AR/Informes/Curvas de Revenido/DS641/88.90 x 5.55 – DS641 – TD900 – (32321 OP 73356).xlsx,73356,Tracción segmento tubular - 19 mm - ASTM - Temp. Amb.,23196
DS641,TD900,32321,,4159262-6391290-590,4159262,Dureza,4159262-590-D1,590,5,,,,,,,,,,,,,,35.9,,34.7,,35.2,,35.2,,,,,,,,,,,,,,,https://tenaris.sharepoint.com/sites/IndicadoresMPME-AR/Informes/Curvas de Revenido/DS641/88.90 x 5.55 – DS641 – TD900 – (32321 OP 73356).xlsx,73356,Dureza espesor cuerpo - 1 - NO - Temp. Amb.,23196
DS641,TD900,32314,,4161830-6392007-590,4161830,Tracción,4161830-590-T1,590,5,,16,17,975,,,,,750,,,900,1071,,,,,,,,,,,,,,,,,,,,,,https://tenaris.sharepoint.com/sites/IndicadoresMPME-AR/Informes/Curvas de Revenido/DS641/114.30 x 6.35 – DS641 – TD900 – (32314 OP 73355).xlsx,73355,Tracción segmento tubular - 19 mm - ASTM - Temp. Amb.,46356
DS641,TD900,32314,,4161830-6392008-590,4161830,Dureza,4161830-590-D1,590,5,,,,,,,,,,,,,,36.2,,35.9,,36.03,,36.03,,,,,,,,,,,,,,,https://tenaris.sharepoint.com/sites/IndicadoresMPME-AR/Informes/Curvas de Revenido/DS641/114.30 x 6.35 – DS641 – TD900 – (32314 OP 73355).xlsx,73355,Dureza espesor cuerpo - 1 - NO - Temp. Amb.,46356
DS641,TD900,32314,,4161830-6392010-590,4161830,Charpy,4161830-590-C1,590,5,,,,,,,,,,,,,,,,,,,,,,,15,,,20,,,7,,,8,,0,https://tenaris.sharepoint.com/sites/IndicadoresMPME-AR/Informes/Curvas de Revenido/DS641/114.30 x 6.35 – DS641 – TD900 – (32314 OP 73355).xlsx,73355,Charpy V longitudinal - Cuerpo - 5 mm - Temp. Amb.,46356
DS641,TD950,31225,,4251826-6520665-590,4251826,Tracción,4251826-590-T1,590,5,,15,17,978,,,,,850,,,950,1064,,,,,,,,,,,,,,,,,,,,,,https://tenaris.sharepoint.com/sites/IndicadoresMPME-AR/Informes/Curvas de Revenido/DS641/88.90 x 5.55 – DS641 – TD950 (31225 OP 73884).xlsx,73884,Tracción segmento tubular - 19 mm - ASTM - Temp. Amb.,24353
DS641,TD950,31225,,4251826-6520666-590,4251826,Dureza,4251826-590-D1,590,5,,,,,,,,,,,,,,36.6,,36.6,,36.37,,36.37,,,,,,,,,,,,,,,https://tenaris.sharepoint.com/sites/IndicadoresMPME-AR/Informes/Curvas de Revenido/DS641/88.90 x 5.55 – DS641 – TD950 (31225 OP 73884).xlsx,73884,Dureza espesor cuerpo - 1 - NO - Temp. Amb.,24353
DS641,TD950,31225,,4251826-6523703-590,4251826,Tracción,4251826-590-T2,590,5,,15,17,984,,,,,850,,,950,1066,,,,,,,,,,,,,,,,,,,,,,https://tenaris.sharepoint.com/sites/IndicadoresMPME-AR/Informes/Curvas de Revenido/DS641/88.90 x 5.55 – DS641 – TD950 (31225 OP 73884).xlsx,73884,Tracción segmento tubular - 19 mm - ASTM - Temp. Amb.,24353
DS641,TD950,31237,,4267011-6540952-590,4267011,Tracción,4267011-590-T1,590,5,,15,13.5,925,,,,,850,,,950,1025,,,,,,,,,,,,,,,,,,,,,,https://tenaris.sharepoint.com/sites/IndicadoresMPME-AR/Informes/Curvas de Revenido/DS641/69.85 x 4.76 – DS641 – TD950 – (31237 OP 75425).xlsx,75425,Tracción segmento tubular - 19 mm - ASTM - Temp. Amb.,24355
DS641,TD950,31237,,4267011-6540953-590,4267011,Dureza,4267011-590-D1,590,5,,,,,,,,,,,,,,34.9,,34.4,,34.7,,34.7,,,,,,,,,,,,,,,https://tenaris.sharepoint.com/sites/IndicadoresMPME-AR/Informes/Curvas de Revenido/DS641/69.85 x 4.76 – DS641 – TD950 – (31237 OP 75425).xlsx,75425,Dureza espesor cuerpo - 1 - NO - Temp. Amb.,24355
DS641,TD950,32252,,4343066-6656365-590,4343066,Tracción,4343066-590-T1,590,5,,15,18,,,,,,850,817,,950,948,,,,,,,,,,,,,,,,,,,,,,https://tenaris.sharepoint.com/sites/IndicadoresMPME-AR/Informes/Curvas de Revenido/DS641/114.30 x 6.35 – DS641 – TD950 (32252 OP 77227).xlsx,77227,Tracción segmento tubular - 19 mm - ASTM - Temp. Amb.,26365
DS641,TD950,32252,,4343066-6656365-590,4343066,Tracción,4343066-590-T2,590,5,,15,18,,,,,,850,817,,950,948,,,,,,,,,,,,,,,,,,,,,,https://tenaris.sharepoint.com/sites/IndicadoresMPME-AR/Informes/Curvas de Revenido/DS641/114.30 x 6.35 – DS641 – TD950 (32252 OP 77228).xlsx,77228,Tracción segmento tubular - 19 mm - ASTM - Temp. Amb.,26365
DS641,TD950,32252,,4343066-6656366-590,4343066,Dureza,4343066-590-D1,590,5,,,,,,,,,,,,,,32.4,,32.1,,32.2,,32.2,,,,,,,,,,,,,,,https://tenaris.sharepoint.com/sites/IndicadoresMPME-AR/Informes/Curvas de Revenido/DS641/114.30 x 6.35 – DS641 – TD950 (32252 OP 77228).xlsx,77228,Dureza espesor cuerpo - 1 - NO - Temp. Amb.,26365
DS641,TD950,32252,,4343066-6656368-590,4343066,Charpy,4343066-590-C1,590,5,,,,,,,,,,,,,,,,,,,,,,,10,,,15,,,11,,,12,,0,https://tenaris.sharepoint.com/sites/IndicadoresMPME-AR/Informes/Curvas de Revenido/DS641/114.30 x 6.35 – DS641 – TD950 (32252 OP 77228).xlsx,77228,Charpy V longitudinal - Cuerpo - 5 mm - Temp. Amb.,26365
DS641,TD900,32321,,4159263-6391307-600,4159263,Tracción,4159263-600-T1,600,5,,16,19.5,,,,,,750,913,,900,1012,,,,,,,,,,,,,,,,,,,,,,https://tenaris.sharepoint.com/sites/IndicadoresMPME-AR/Informes/Curvas de Revenido/DS641/88.90 x 5.55 – DS641 – TD900 – (32321 OP 73356).xlsx,73356,Tracción segmento tubular - 19 mm - ASTM - Temp. Amb.,23196
