Repository: ManuelU99/CR

File: data_bi_CR2.csv (part 7 of 15)
Tipo_Acero_Limpio,Grado_Acero,Ciclo,Familia,Muestra_Probeta_Temp,Muestra,Test type,Muestra_Temp_TestType_Index,Tipo de muestra (Sin °C),Tubo,Alarg Max Req (merged),Alarg Min Req (merged),Alarg. Obt. (%) (merged),Fluencia 0.2% Obt (merged),Fluencia 0.5% Obt (merged),Fluencia 0.6% Obt (merged),Fluencia 0.7% Obt (merged),Fluencia Max Req (merged),Fluencia Min Req (merged),Fluencia Offset Obt (merged),Rotura Max Req (merged),Rotura Min Req (merged),Rotura Obt (merged),Dureza Ind. Máx. Obt 1 (merged),Dureza Ind. Max. Req (merged),Dureza Ind. Mín. Obt 1 (merged),Dureza Ind. Min. Req (merged),Dureza Prom. Máx. Obt 1 (merged),Dureza Prom. Max. Req (merged),Dureza Prom. Mín. Obt 1 (merged),Dureza Prom. Mín. Req (merged),Area Dúctil Indiv. Max. Req (%) (merged),Area Dúctil Indiv. Min. Obt (%) (merged),Area Dúctil Indiv. Min. Req (%) (merged),Area Dúctil Prom. Max. Req (%) (merged),Area Dúctil Prom. Min. Obt (%) (merged),Area Dúctil Prom. Min. Req (%) (merged),Energia Indiv. Max. Req. (J) (merged),Energia Indiv. Min. Obt. (J) (merged),Energia Indiv. Min. Req. (J) (merged),Energia Prom. Max. Req. (J) (merged),Energia Prom. Min. Obt. (J) (merged),Energia Prom. Min. Req. (J) (merged),Temp Ensayo Req (merged),Full File Path,OP,Tipo de probeta,Colada.1
DS641,TD900,32321,,4159263-6391308-600,4159263,Dureza,4159263-600-D1,600,5,,,,,,,,,,,,,,35.2,,34.5,,34.87,,34.87,,,,,,,,,,,,,,,https://tenaris.sharepoint.com/sites/IndicadoresMPME-AR/Informes/Curvas de Revenido/DS641/88.90 x 5.55 – DS641 – TD900 – (32321 OP 73356).xlsx,73356,Dureza espesor cuerpo - 1 - NO - Temp. Amb.,23196
DS641,TD900,32314,,4161831-6392011-600,4161831,Tracción,4161831-600-T1,600,5,,16,15.5,938,,,,,750,,,900,1039,,,,,,,,,,,,,,,,,,,,,,https://tenaris.sharepoint.com/sites/IndicadoresMPME-AR/Informes/Curvas de Revenido/DS641/114.30 x 6.35 – DS641 – TD900 – (32314 OP 73355).xlsx,73355,Tracción segmento tubular - 19 mm - ASTM - Temp. Amb.,46356
DS641,TD900,32314,,4161831-6392012-600,4161831,Dureza,4161831-600-D1,600,5,,,,,,,,,,,,,,35.6,,35.5,,35.53,,35.53,,,,,,,,,,,,,,,https://tenaris.sharepoint.com/sites/IndicadoresMPME-AR/Informes/Curvas de Revenido/DS641/114.30 x 6.35 – DS641 – TD900 – (32314 OP 73355).xlsx,73355,Dureza espesor cuerpo - 1 - NO - Temp. Amb.,46356
DS641,TD900,32314,,4161831-6392014-600,4161831,Charpy,4161831-600-C1,600,5,,,,,,,,,,,,,,,,,,,,,,,20,,,25,,,9,,,10,,0,https://tenaris.sharepoint.com/sites/IndicadoresMPME-AR/Informes/Curvas de Revenido/DS641/114.30 x 6.35 – DS641 – TD900 – (32314 OP 73355).xlsx,73355,Charpy V longitudinal - Cuerpo - 5 mm - Temp. Amb.,46356
DS641,TD900,32321,,4164711-6397330-600,4164711,Tracción,4164711-600-T1,600,5,,16,14,,,,,,750,922,,900,1018,,,,,,,,,,,,,,,,,,,,,,https://tenaris.sharepoint.com/sites/IndicadoresMPME-AR/Informes/Curvas de Revenido/DS641/88.90 x 5.55 – DS641 – TD900 – (32321 OP 73356).xlsx,73356,Tracción segmento tubular - 19 mm - ASTM - Temp. Amb.,23196
DS641,TD900,32321,,4164711-6397331-600,4164711,Dureza,4164711-600-D1,600,5,,,,,,,,,,,,,,33.9,,33.8,,33.83,,33.83,,,,,,,,,,,,,,,https://tenaris.sharepoint.com/sites/IndicadoresMPME-AR/Informes/Curvas de Revenido/DS641/88.90 x 5.55 – DS641 – TD900 – (32321 OP 73356).xlsx,73356,Dureza espesor cuerpo - 1 - NO - Temp. Amb.,23196
DS641,TD950,31225,,4251828-6520673-600,4251828,Tracción,4251828-600-T1,600,5,,15,14,983,,,,,850,,,950,1063,,,,,,,,,,,,,,,,,,,,,,https://tenaris.sharepoint.com/sites/IndicadoresMPME-AR/Informes/Curvas de Revenido/DS641/88.90 x 5.55 – DS641 – TD950 (31225 OP 73884).xlsx,73884,Tracción segmento tubular - 19 mm - ASTM - Temp. Amb.,24353
DS641,TD950,31225,,4251828-6520674-600,4251828,Dureza,4251828-600-D1,600,5,,,,,,,,,,,,,,36.3,,36.3,,36.23,,36.23,,,,,,,,,,,,,,,https://tenaris.sharepoint.com/sites/IndicadoresMPME-AR/Informes/Curvas de Revenido/DS641/88.90 x 5.55 – DS641 – TD950 (31225 OP 73884).xlsx,73884,Dureza espesor cuerpo - 1 - NO - Temp. Amb.,24353
DS641,TD950,31237,,4267012-6540959-600,4267012,Tracción,4267012-600-T1,600,5,,15,14.5,922,,,,,850,,,950,1025,,,,,,,,,,,,,,,,,,,,,,https://tenaris.sharepoint.com/sites/IndicadoresMPME-AR/Informes/Curvas de Revenido/DS641/69.85 x 4.76 – DS641 – TD950 – (31237 OP 75425).xlsx,75425,Tracción segmento tubular - 19 mm - ASTM - Temp. Amb.,24355
DS641,TD950,31237,,4267012-6540960-600,4267012,Dureza,4267012-600-D1,600,5,,,,,,,,,,,,,,35.2,,34.4,,34.87,,34.87,,,,,,,,,,,,,,,https://tenaris.sharepoint.com/sites/IndicadoresMPME-AR/Informes/Curvas de Revenido/DS641/69.85 x 4.76 – DS641 – TD950 – (31237 OP 75425).xlsx,75425,Dureza espesor cuerpo - 1 - NO - Temp. Amb.,24355
DS641,TD950,32252,,4342919-6656419-600,4342919,Tracción,4342919-600-T1,600,5,,15,18.5,,,,,,850,808,,950,928,,,,,,,,,,,,,,,,,,,,,,https://tenaris.sharepoint.com/sites/IndicadoresMPME-AR/Informes/Curvas de Revenido/DS641/114.30 x 6.35 – DS641 – TD950 (32252 OP 77227).xlsx,77227,Tracción segmento tubular - 19 mm - ASTM - Temp. Amb.,26365
DS641,TD950,32252,,4342919-6656419-600,4342919,Tracción,4342919-600-T2,600,5,,15,18.5,,,,,,850,808,,950,928,,,,,,,,,,,,,,,,,,,,,,https://tenaris.sharepoint.com/sites/IndicadoresMPME-AR/Informes/Curvas de Revenido/DS641/114.30 x 6.35 – DS641 – TD950 (32252 OP 77227).xlsx,77227,Tracción segmento tubular - 19 mm - ASTM - Temp. Amb.,26365
DS641,TD950,32252,,4342919-6656420-600,4342919,Dureza,4342919-600-D1,600,5,,,,,,,,,,,,,,30.8,,30.4,,30.6,,30.6,,,,,,,,,,,,,,,https://tenaris.sharepoint.com/sites/IndicadoresMPME-AR/Informes/Curvas de Revenido/DS641/114.30 x 6.35 – DS641 – TD950 (32252 OP 77227).xlsx,77227,Dureza espesor cuerpo - 1 - NO - Temp. Amb.,26365
DS641,TD950,32252,,4342919-6656422-600,4342919,Charpy,4342919-600-C1,600,5,,,,,,,,,,,,,,,,,,,,,,,20,,,25,,,12,,,13,,0,https://tenaris.sharepoint.com/sites/IndicadoresMPME-AR/Informes/Curvas de Revenido/DS641/114.30 x 6.35 – DS641 – TD950 (32252 OP 77227).xlsx,77227,Charpy V longitudinal - Cuerpo - 5 mm - Temp. Amb.,26365
DS641,TD950,32252,,4343067-6656491-600,4343067,Tracción,4343067-600-T1,600,5,,15,17,,,,,,850,840,,950,969,,,,,,,,,,,,,,,,,,,,,,https://tenaris.sharepoint.com/sites/IndicadoresMPME-AR/Informes/Curvas de Revenido/DS641/114.30 x 6.35 – DS641 – TD950 (32252 OP 77227).xlsx,77227,Tracción segmento tubular - 19 mm - ASTM - Temp. Amb.,26365
DS641,TD950,32252,,4343067-6656491-600,4343067,Tracción,4343067-600-T2,600,5,,15,17,,,,,,850,840,,950,969,,,,,,,,,,,,,,,,,,,,,,https://tenaris.sharepoint.com/sites/IndicadoresMPME-AR/Informes/Curvas de Revenido/DS641/114.30 x 6.35 – DS641 – TD950 (32252 OP 77228).xlsx,77228,Tracción segmento tubular - 19 mm - ASTM - Temp. Amb.,26365
DS641,TD950,32252,,4343067-6656492-600,4343067,Dureza,4343067-600-D1,600,5,,,,,,,,,,,,,,31.2,,30.5,,30.8,,30.8,,,,,,,,,,,,,,,https://tenaris.sharepoint.com/sites/IndicadoresMPME-AR/Informes/Curvas de Revenido/DS641/114.30 x 6.35 – DS641 – TD950 (32252 OP 77228).xlsx,77228,Dureza espesor cuerpo - 1 - NO - Temp. Amb.,26365
DS641,TD950,32252,,4343067-6656494-600,4343067,Charpy,4343067-600-C1,600,5,,,,,,,,,,,,,,,,,,,,,,,15,,,15,,,11,,,12,,0,https://tenaris.sharepoint.com/sites/IndicadoresMPME-AR/Informes/Curvas de Revenido/DS641/114.30 x 6.35 – DS641 – TD950 (32252 OP 77228).xlsx,77228,Charpy V longitudinal - Cuerpo - 5 mm - Temp. Amb.,26365
DS641,TD900,32321,,4159264-6391325-610,4159264,Tracción,4159264-610-T1,610,5,,16,16.5,,,,,,750,917,,900,1013,,,,,,,,,,,,,,,,,,,,,,https://tenaris.sharepoint.com/sites/IndicadoresMPME-AR/Informes/Curvas de Revenido/DS641/88.90 x 5.55 – DS641 – TD900 – (32321 OP 73356).xlsx,73356,Tracción segmento tubular - 19 mm - ASTM - Temp. Amb.,23196
DS641,TD900,32321,,4159264-6391326-610,4159264,Dureza,4159264-610-D1,610,5,,,,,,,,,,,,,,35.1,,34.3,,34.6,,34.6,,,,,,,,,,,,,,,https://tenaris.sharepoint.com/sites/IndicadoresMPME-AR/Informes/Curvas de Revenido/DS641/88.90 x 5.55 – DS641 – TD900 – (32321 OP 73356).xlsx,73356,Dureza espesor cuerpo - 1 - NO - Temp. Amb.,23196
DS641,TD900,32314,,4161832-6392063-610,4161832,Tracción,4161832-610-T1,610,5,,16,19,931,,,,,750,,,900,1036,,,,,,,,,,,,,,,,,,,,,,https://tenaris.sharepoint.com/sites/IndicadoresMPME-AR/Informes/Curvas de Revenido/DS641/114.30 x 6.35 – DS641 – TD900 – (32314 OP 73355).xlsx,73355,Tracción segmento tubular - 19 mm - ASTM - Temp. Amb.,46356
DS641,TD900,32314,,4161832-6392064-610,4161832,Dureza,4161832-610-D1,610,5,,,,,,,,,,,,,,35.6,,35.3,,35.47,,35.47,,,,,,,,,,,,,,,https://tenaris.sharepoint.com/sites/IndicadoresMPME-AR/Informes/Curvas de Revenido/DS641/114.30 x 6.35 – DS641 – TD900 – (32314 OP 73355).xlsx,73355,Dureza espesor cuerpo - 1 - NO - Temp. Amb.,46356
DS641,TD900,32314,,4161832-6392066-610,4161832,Charpy,4161832-610-C1,610,5,,,,,,,,,,,,,,,,,,,,,,,20,,,20,,,9,,,10,,0,https://tenaris.sharepoint.com/sites/IndicadoresMPME-AR/Informes/Curvas de Revenido/DS641/114.30 x 6.35 – DS641 – TD900 – (32314 OP 73355).xlsx,73355,Charpy V longitudinal - Cuerpo - 5 mm - Temp. Amb.,46356
DS641,TD950,31225,,4251829-6520913-610,4251829,Tracción,4251829-610-T1,610,5,,15,14,981,,,,,850,,,950,1060,,,,,,,,,,,,,,,,,,,,,,https://tenaris.sharepoint.com/sites/IndicadoresMPME-AR/Informes/Curvas de Revenido/DS641/88.90 x 5.55 – DS641 – TD950 (31225 OP 73884).xlsx,73884,Tracción segmento tubular - 19 mm - ASTM - Temp. Amb.,24353
DS641,TD950,31225,,4251829-6520914-610,4251829,Dureza,4251829-610-D1,610,5,,,,,,,,,,,,,,36.3,,36.3,,36,,36,,,,,,,,,,,,,,,https://tenaris.sharepoint.com/sites/IndicadoresMPME-AR/Informes/Curvas de Revenido/DS641/88.90 x 5.55 – DS641 – TD950 (31225 OP 73884).xlsx,73884,Dureza espesor cuerpo - 1 - NO - Temp. Amb.,24353
DS641,TD950,31237,,4267013-6540377-610,4267013,Tracción,4267013-610-T1,610,5,,15,14,938,,,,,850,,,950,1035,,,,,,,,,,,,,,,,,,,,,,https://tenaris.sharepoint.com/sites/IndicadoresMPME-AR/Informes/Curvas de Revenido/DS641/69.85 x 4.76 – DS641 – TD950 – (31237 OP 75425).xlsx,75425,Tracción segmento tubular - 19 mm - ASTM - Temp. Amb.,24355
DS641,TD950,31237,,4267013-6540378-610,4267013,Dureza,4267013-610-D1,610,5,,,,,,,,,,,,,,34.9,,34.4,,34.63,,34.63,,,,,,,,,,,,,,,https://tenaris.sharepoint.com/sites/IndicadoresMPME-AR/Informes/Curvas de Revenido/DS641/69.85 x 4.76 – DS641 – TD950 – (31237 OP 75425).xlsx,75425,Dureza espesor cuerpo - 1 - NO - Temp. Amb.,24355
DS641,TD950,32252,,4343068-6656505-610,4343068,Tracción,4343068-610-T1,610,5,,15,16.5,,,,,,850,852,,950,979,,,,,,,,,,,,,,,,,,,,,,https://tenaris.sharepoint.com/sites/IndicadoresMPME-AR/Informes/Curvas de Revenido/DS641/114.30 x 6.35 – DS641 – TD950 (32252 OP 77227).xlsx,77227,Tracción segmento tubular - 19 mm - ASTM - Temp. Amb.,26365
DS641,TD950,32252,,4343068-6656505-610,4343068,Tracción,4343068-610-T2,610,5,,15,16.5,,,,,,850,852,,950,979,,,,,,,,,,,,,,,,,,,,,,https://tenaris.sharepoint.com/sites/IndicadoresMPME-AR/Informes/Curvas de Revenido/DS641/114.30 x 6.35 – DS641 – TD950 (32252 OP 77228).xlsx,77228,Tracción segmento tubular - 19 mm - ASTM - Temp. Amb.,26365
DS641,TD950,32252,,4343068-6656506-610,4343068,Dureza,4343068-610-D1,610,5,,,,,,,,,,,,,,30.9,,30.1,,30.5,,30.5,,,,,,,,,,,,,,,https://tenaris.sharepoint.com/sites/IndicadoresMPME-AR/Informes/Curvas de Revenido/DS641/114.30 x 6.35 – DS641 – TD950 (32252 OP 77228).xlsx,77228,Dureza espesor cuerpo - 1 - NO - Temp. Amb.,26365
DS641,TD950,32252,,4343068-6656508-610,4343068,Charpy,4343068-610-C1,610,5,,,,,,,,,,,,,,,,,,,,,,,20,,,20,,,11,,,12,,0,https://tenaris.sharepoint.com/sites/IndicadoresMPME-AR/Informes/Curvas de Revenido/DS641/114.30 x 6.35 – DS641 – TD950 (32252 OP 77228).xlsx,77228,Charpy V longitudinal - Cuerpo - 5 mm - Temp. Amb.,26365
DS641,TD900,32321,,4159265-6391310-620,4159265,Tracción,4159265-620-T1,620,5,,16,17.5,,,,,,750,914,,900,998,,,,,,,,,,,,,,,,,,,,,,https://tenaris.sharepoint.com/sites/IndicadoresMPME-AR/Informes/Curvas de Revenido/DS641/88.90 x 5.55 – DS641 – TD900 – (32321 OP 73356).xlsx,73356,Tracción segmento tubular - 19 mm - ASTM - Temp. Amb.,23196
DS641,TD900,32321,,4159265-6391311-620,4159265,Dureza,4159265-620-D1,620,5,,,,,,,,,,,,,,34.3,,33.8,,34.13,,34.13,,,,,,,,,,,,,,,https://tenaris.sharepoint.com/sites/IndicadoresMPME-AR/Informes/Curvas de Revenido/DS641/88.90 x 5.55 – DS641 – TD900 – (32321 OP 73356).xlsx,73356,Dureza espesor cuerpo - 1 - NO - Temp. Amb.,23196
DS641,TD900,32314,,4161833-6392067-620,4161833,Tracción,4161833-620-T1,620,5,,16,18.5,932,,,,,750,,,900,1037,,,,,,,,,,,,,,,,,,,,,,https://tenaris.sharepoint.com/sites/IndicadoresMPME-AR/Informes/Curvas de Revenido/DS641/114.30 x 6.35 – DS641 – TD900 – (32314 OP 73355).xlsx,73355,Tracción segmento tubular - 19 mm - ASTM - Temp. Amb.,46356
DS641,TD900,32314,,4161833-6392068-620,4161833,Dureza,4161833-620-D1,620,5,,,,,,,,,,,,,,35.2,,35,,35.13,,35.13,,,,,,,,,,,,,,,https://tenaris.sharepoint.com/sites/IndicadoresMPME-AR/Informes/Curvas de Revenido/DS641/114.30 x 6.35 – DS641 – TD900 – (32314 OP 73355).xlsx,73355,Dureza espesor cuerpo - 1 - NO - Temp. Amb.,46356
DS641,TD900,32314,,4161833-6392070-620,4161833,Charpy,4161833-620-C1,620,5,,,,,,,,,,,,,,,,,,,,,,,20,,,20,,,8,,,8,,0,https://tenaris.sharepoint.com/sites/IndicadoresMPME-AR/Informes/Curvas de Revenido/DS641/114.30 x 6.35 – DS641 – TD900 – (32314 OP 73355).xlsx,73355,Charpy V longitudinal - Cuerpo - 5 mm - Temp. Amb.,46356
DS641,TD950,31225,,4251832-6520916-620,4251832,Tracción,4251832-620-T1,620,5,,15,13.5,1012,,,,,850,,,950,1065,,,,,,,,,,,,,,,,,,,,,,https://tenaris.sharepoint.com/sites/IndicadoresMPME-AR/Informes/Curvas de Revenido/DS641/88.90 x 5.55 – DS641 – TD950 (31225 OP 73884).xlsx,73884,Tracción segmento tubular - 19 mm - ASTM - Temp. Amb.,24353
DS641,TD950,31225,,4251832-6520917-620,4251832,Dureza,4251832-620-D1,620,5,,,,,,,,,,,,,,36.4,,36.4,,35.87,,35.87,,,,,,,,,,,,,,,https://tenaris.sharepoint.com/sites/IndicadoresMPME-AR/Informes/Curvas de Revenido/DS641/88.90 x 5.55 – DS641 – TD950 (31225 OP 73884).xlsx,73884,Dureza espesor cuerpo - 1 - NO - Temp. Amb.,24353
DS641,TD900,32321,,4159266-6391303-630,4159266,Tracción,4159266-630-T1,630,5,,16,17,,,,,,750,911,,900,1003,,,,,,,,,,,,,,,,,,,,,,https://tenaris.sharepoint.com/sites/IndicadoresMPME-AR/Informes/Curvas de Revenido/DS641/88.90 x 5.55 – DS641 – TD900 – (32321 OP 73356).xlsx,73356,Tracción segmento tubular - 19 mm - ASTM - Temp. Amb.,23196
DS641,TD900,32321,,4159266-6391304-630,4159266,Dureza,4159266-630-D1,630,5,,,,,,,,,,,,,,34.3,,33.7,,34.07,,34.07,,,,,,,,,,,,,,,https://tenaris.sharepoint.com/sites/IndicadoresMPME-AR/Informes/Curvas de Revenido/DS641/88.90 x 5.55 – DS641 – TD900 – (32321 OP 73356).xlsx,73356,Dureza espesor cuerpo - 1 - NO - Temp. Amb.,23196
DS641,TD900,32314,,4161835-6392095-630,4161835,Tracción,4161835-630-T1,630,5,,16,18.5,919,,,,,750,,,900,1019,,,,,,,,,,,,,,,,,,,,,,https://tenaris.sharepoint.com/sites/IndicadoresMPME-AR/Informes/Curvas de Revenido/DS641/114.30 x 6.35 – DS641 – TD900 – (32314 OP 73355).xlsx,73355,Tracción segmento tubular - 19 mm - ASTM - Temp. Amb.,46356
DS641,TD900,32314,,4161835-6392096-630,4161835,Dureza,4161835-630-D1,630,5,,,,,,,,,,,,,,34.9,,34.3,,34.63,,34.63,,,,,,,,,,,,,,,https://tenaris.sharepoint.com/sites/IndicadoresMPME-AR/Informes/Curvas de Revenido/DS641/114.30 x 6.35 – DS641 – TD900 – (32314 OP 73355).xlsx,73355,Dureza espesor cuerpo - 1 - NO - Temp. Amb.,46356
DS641,TD900,32314,,4161835-6392098-630,4161835,Charpy,4161835-630-C1,630,5,,,,,,,,,,,,,,,,,,,,,,,20,,,20,,,10,,,10,,0,https://tenaris.sharepoint.com/sites/IndicadoresMPME-AR/Informes/Curvas de Revenido/DS641/114.30 x 6.35 – DS641 – TD900 – (32314 OP 73355).xlsx,73355,Charpy V longitudinal - Cuerpo - 5 mm - Temp. Amb.,46356
DS641,TD900,32321,,4159267-6391317-640,4159267,Tracción,4159267-640-T1,640,5,,16,18.5,,,,,,750,909,,900,994,,,,,,,,,,,,,,,,,,,,,,https://tenaris.sharepoint.com/sites/IndicadoresMPME-AR/Informes/Curvas de Revenido/DS641/88.90 x 5.55 – DS641 – TD900 – (32321 OP 73356).xlsx,73356,Tracción segmento tubular - 19 mm - ASTM - Temp. Amb.,23196
DS641,TD900,32321,,4159267-6391318-640,4159267,Dureza,4159267-640-D1,640,5,,,,,,,,,,,,,,34.1,,33.4,,33.83,,33.83,,,,,,,,,,,,,,,https://tenaris.sharepoint.com/sites/IndicadoresMPME-AR/Informes/Curvas de Revenido/DS641/88.90 x 5.55 – DS641 – TD900 – (32321 OP 73356).xlsx,73356,Dureza espesor cuerpo - 1 - NO - Temp. Amb.,23196
DS641,TD900,32314,,4161836-6392107-640,4161836,Tracción,4161836-640-T1,640,5,,16,17.5,909,,,,,750,,,900,1004,,,,,,,,,,,,,,,,,,,,,,https://tenaris.sharepoint.com/sites/IndicadoresMPME-AR/Informes/Curvas de Revenido/DS641/114.30 x 6.35 – DS641 – TD900 – (32314 OP 73355).xlsx,73355,Tracción segmento tubular - 19 mm - ASTM - Temp. Amb.,46356
DS641,TD900,32314,,4161836-6392108-640,4161836,Dureza,4161836-640-D1,640,5,,,,,,,,,,,,,,34.7,,34.4,,34.57,,34.57,,,,,,,,,,,,,,,https://tenaris.sharepoint.com/sites/IndicadoresMPME-AR/Informes/Curvas de Revenido/DS641/114.30 x 6.35 – DS641 – TD900 – (32314 OP 73355).xlsx,73355,Dureza espesor cuerpo - 1 - NO - Temp. Amb.,46356
DS641,TD900,32314,,4161836-6392110-640,4161836,Charpy,4161836-640-C1,640,5,,,,,,,,,,,,,,,,,,,,,,,20,,,20,,,9,,,9,,0,https://tenaris.sharepoint.com/sites/IndicadoresMPME-AR/Informes/Curvas de Revenido/DS641/114.30 x 6.35 – DS641 – TD900 – (32314 OP 73355).xlsx,73355,Charpy V longitudinal - Cuerpo - 5 mm - Temp. Amb.,46356
DS701,P 110,83088,P110,4206428-6452979-480,4206428,Tracción,4206428-480-T1,480,10,,15.5,25.5,,926,999,,965,758,,,862,1077,,,,,,,,,,,,,,,,,,,,,,https://tenaris.sharepoint.com/sites/IndicadoresMPME-AR/Informes/Curvas de Revenido/DS701/244.48 x 13.84 – DS701 – P 110 (83088).xlsx,,Tracción segmento tubular - 38 mm - API - Temp. Amb.,54958
DS701,P 110,83088,P110,4206428-6452980-480,4206428,Dureza,4206428-480-D1,480,10,,,,,,,,,,,,,,38,,38,,37.63,,37.63,,,,,,,,,,,,,,,https://tenaris.sharepoint.com/sites/IndicadoresMPME-AR/Informes/Curvas de Revenido/DS701/244.48 x 13.84 – DS701 – P 110 (83088).xlsx,,Dureza espesor cuerpo - 1 - NO - Temp. Amb.,54958
DS701,P 110,83088,P110,4206428-6452982-480,4206428,Charpy,4206428-480-C1,480,10,,,,,,,,,,,,,,,,,,,,,,,60,,,60,,,58,,,59,,-10,https://tenaris.sharepoint.com/sites/IndicadoresMPME-AR/Informes/Curvas de Revenido/DS701/244.48 x 13.84 – DS701 – P 110 (83088).xlsx,,Charpy V Transversal - Cuerpo - 10 mm - Temp. Amb.,54958
DS701,P 110,83088,P110,4206428-6452983-480,4206428,Charpy,4206428-480-C2,480,10,,,,,,,,,,,,,,,,,,,,,,,80,75,,80,,,72,,,74,22,0,https://tenaris.sharepoint.com/sites/IndicadoresMPME-AR/Informes/Curvas de Revenido/DS701/244.48 x 13.84 – DS701 – P 110 (83088).xlsx,,Charpy V Transversal - Cuerpo - 10 mm - Temp. Amb.,54958
DS701,P 110,83088,P110,4266981-6541019-500,4266981,Tracción,4266981-500-T1,500,20,,15.5,27.5,,898,911,,965,758,,,862,987,,,,,,,,,,,,,,,,,,,,,,https://tenaris.sharepoint.com/sites/IndicadoresMPME-AR/Informes/Curvas de Revenido/DS701/244.48 x 13.84 – DS701 – P 110 (83088).xlsx,,Tracción segmento tubular - 38 mm - API - Temp. Amb.,54958
DS701,P 110,83088,P110,4266981-6541020-500,4266981,Dureza,4266981-500-D1,500,20,,,,,,,,,,,,,,35.2,,35.2,,35,,35,,,,,,,,,,,,,,,https://tenaris.sharepoint.com/sites/IndicadoresMPME-AR/Informes/Curvas de Revenido/DS701/244.48 x 13.84 – DS701 – P 110 (83088).xlsx,,Dureza espesor cuerpo - 1 - NO - Temp. Amb.,54958
DS701,P 110,83088,P110,4266981-6541022-500,4266981,Charpy,4266981-500-C2,500,20,,,,,,,,,,,,,,,,,,,,,,,100,,,100,,,98,,,98,,-10,https://tenaris.sharepoint.com/sites/IndicadoresMPME-AR/Informes/Curvas de Revenido/DS701/244.48 x 13.84 – DS701 – P 110 (83088).xlsx,,Charpy V Transversal - Cuerpo - 10 mm - Temp. Amb.,54958
DS701,P 110,83088,P110,4266981-6541023-500,4266981,Charpy,4266981-500-C1,500,20,,,,,,,,,,,,,,,,,,,,,,,100,,,100,,,99,,,100,,0,https://tenaris.sharepoint.com/sites/IndicadoresMPME-AR/Informes/Curvas de Revenido/DS701/244.48 x 13.84 – DS701 – P 110 (83088).xlsx,,Charpy V Transversal - Cuerpo - 10 mm - Temp. Amb.,54958
DS701,P 110,85178,P110,4292126-6581953-505,4292126,Tracción,4292126-505-T1,505,9,,14.6,24.5,,,894,896,965,758,895,,862,968,,,,,,,,,,,,,,,,,,,,,,https://tenaris.sharepoint.com/sites/IndicadoresMPME-AR/Informes/Curvas de Revenido/DS701/244.48 x 10.03 – DS701 – P 110 (85178).xlsx,,Tracción segmento tubular - 38 mm - API - Temp. Amb.,57887
DS701,P 110,85178,P110,4292126-6581954-505,4292126,Dureza,4292126-505-D1,505,9,,,,,,,,,,,,,,32.5,,31.4,,31.97,,31.93,,,,,,,,,,,,,,,https://tenaris.sharepoint.com/sites/IndicadoresMPME-AR/Informes/Curvas de Revenido/DS701/244.48 x 10.03 – DS701 – P 110 (85178).xlsx,,Dureza espesor cuerpo - 1 - NO - Temp. Amb.,57887
DS701,P 110,85178,P110,4292127-6581910-505,4292127,Tracción,4292127-505-T1,505,9,,14.6,27.5,,,916,922,965,758,921,,862,988,,,,,,,,,,,,,,,,,,,,,,https://tenaris.sharepoint.com/sites/IndicadoresMPME-AR/Informes/Curvas de Revenido/DS701/244.48 x 10.03 – DS701 – P 110 (85178).xlsx,,Tracción segmento tubular - 38 mm - API - Temp. Amb.,57887
DS701,P 110,85178,P110,4292127-6581912-505,4292127,Dureza,4292127-505-D1,505,9,,,,,,,,,,,,,,33.4,,32.8,,33.23,,32.93,,,,,,,,,,,,,,,https://tenaris.sharepoint.com/sites/IndicadoresMPME-AR/Informes/Curvas de Revenido/DS701/244.48 x 10.03 – DS701 – P 110 (85178).xlsx,,Dureza espesor cuerpo - 1 - NO - Temp. Amb.,57887
DS701,P 110,85178,P110,4292128-6582028-505,4292128,Tracción,4292128-505-T1,505,9,,14.6,25,,,929,932,965,758,932,,862,994,,,,,,,,,,,,,,,,,,,,,,https://tenaris.sharepoint.com/sites/IndicadoresMPME-AR/Informes/Curvas de Revenido/DS701/244.48 x 10.03 – DS701 – P 110 (85178).xlsx,,Tracción segmento tubular - 38 mm - API - Temp. Amb.,57887
DS701,P 110,85178,P110,4292128-6582030-505,4292128,Dureza,4292128-505-D1,505,9,,,,,,,,,,,,,,33,,32.2,,32.77,,32.4,,,,,,,,,,,,,,,https://tenaris.sharepoint.com/sites/IndicadoresMPME-AR/Informes/Curvas de Revenido/DS701/244.48 x 10.03 – DS701 – P 110 (85178).xlsx,,Dureza espesor cuerpo - 1 - NO - Temp. Amb.,57887
DS701,P 110,85178,P110,4292129-6581970-505,4292129,Tracción,4292129-505-T1,505,9,,14.6,24.5,,,913,915,965,758,914,,862,984,,,,,,,,,,,,,,,,,,,,,,https://tenaris.sharepoint.com/sites/IndicadoresMPME-AR/Informes/Curvas de Revenido/DS701/244.48 x 10.03 – DS701 – P 110 (85178).xlsx,,Tracción segmento tubular - 38 mm - API - Temp. Amb.,57887
DS701,P 110,85178,P110,4292129-6581971-505,4292129,Dureza,4292129-505-D1,505,9,,,,,,,,,,,,,,32.8,,32,,32.67,,32.3,,,,,,,,,,,,,,,https://tenaris.sharepoint.com/sites/IndicadoresMPME-AR/Informes/Curvas de Revenido/DS701/244.48 x 10.03 – DS701 – P 110 (85178).xlsx,,Dureza espesor cuerpo - 1 - NO - Temp. Amb.,57887
DS701,P 110,85178,P110,4292130-6581998-505,4292130,Tracción,4292130-505-T1,505,9,,14.6,23.5,,,928,932,965,758,930,,862,994,,,,,,,,,,,,,,,,,,,,,,https://tenaris.sharepoint.com/sites/IndicadoresMPME-AR/Informes/Curvas de Revenido/DS701/244.48 x 10.03 – DS701 – P 110 (85178).xlsx,,Tracción segmento tubular - 38 mm - API - Temp. Amb.,57887
DS701,P 110,85178,P110,4292130-6581999-505,4292130,Dureza,4292130-505-D1,505,9,,,,,,,,,,,,,,34.1,,32.6,,33.57,,33.17,,,,,,,,,,,,,,,https://tenaris.sharepoint.com/sites/IndicadoresMPME-AR/Informes/Curvas de Revenido/DS701/244.48 x 10.03 – DS701 – P 110 (85178).xlsx,,Dureza espesor cuerpo - 1 - NO - Temp. Amb.,57887
DS701,P 110,85178,P110,4292131-6581945-505,4292131,Tracción,4292131-505-T1,505,9,,14.6,26,,,918,921,965,758,922,,862,991,,,,,,,,,,,,,,,,,,,,,,https://tenaris.sharepoint.com/sites/IndicadoresMPME-AR/Informes/Curvas de Revenido/DS701/244.48 x 10.03 – DS701 – P 110 (85178).xlsx,,Tracción segmento tubular - 38 mm - API - Temp. Amb.,57887
DS701,P 110,85178,P110,4292131-6581947-505,4292131,Dureza,4292131-505-D1,505,9,,,,,,,,,,,,,,33.6,,32.8,,33.33,,32.9,,,,,,,,,,,,,,,https://tenaris.sharepoint.com/sites/IndicadoresMPME-AR/Informes/Curvas de Revenido/DS701/244.48 x 10.03 – DS701 – P 110 (85178).xlsx,,Dureza espesor cuerpo - 1 - NO - Temp. Amb.,57887
DS701,P 110,85178,P110,4294003-6581937-505,4294003,Tracción,4294003-505-T1,505,9,,14.6,27.5,,,912,916,965,758,917,,862,987,,,,,,,,,,,,,,,,,,,,,,https://tenaris.sharepoint.com/sites/IndicadoresMPME-AR/Informes/Curvas de Revenido/DS701/244.48 x 10.03 – DS701 – P 110 (85178).xlsx,,Tracción segmento tubular - 38 mm - API - Temp. Amb.,57887
DS701,P 110,85178,P110,4294003-6583264-505,4294003,Dureza,4294003-505-D1,505,9,,,,,,,,,,,,,,34.6,,32.9,,34.4,,33.67,,,,,,,,,,,,,,,https://tenaris.sharepoint.com/sites/IndicadoresMPME-AR/Informes/Curvas de Revenido/DS701/244.48 x 10.03 – DS701 – P 110 (85178).xlsx,,Dureza espesor cuerpo - 1 - NO - Temp. Amb.,57887
DS701,P 110,83088,P110,4202408-6448570-500,4202408,Tracción,4202408-500-T1,500,10,,15.5,27,,918,989,,965,758,,,862,1087,,,,,,,,,,,,,,,,,,,,,,https://tenaris.sharepoint.com/sites/IndicadoresMPME-AR/Informes/Curvas de Revenido/DS701/244.48 x 13.84 – DS701 – P 110 (83088).xlsx,,Tracción segmento tubular - 38 mm - API - Temp. Amb.,54958
DS701,P 110,83088,P110,4202408-6448571-500,4202408,Dureza,4202408-500-D1,500,10,,,,,,,,,,,,,,36.2,,36.2,,36.1,,36.1,,,,,,,,,,,,,,,https://tenaris.sharepoint.com/sites/IndicadoresMPME-AR/Informes/Curvas de Revenido/DS701/244.48 x 13.84 – DS701 – P 110 (83088).xlsx,,Dureza espesor cuerpo - 1 - NO - Temp. Amb.,54958
DS701,P 110,83088,P110,4202408-6448573-500,4202408,Charpy,4202408-500-C1,500,10,,,,,,,,,,,,,,,,,,,,,,,75,,,80,,,72,,,76,,-10,https://tenaris.sharepoint.com/sites/IndicadoresMPME-AR/Informes/Curvas de Revenido/DS701/244.48 x 13.84 – DS701 – P 110 (83088).xlsx,,Charpy V Transversal - Cuerpo - 10 mm - Temp. Amb.,54958
DS701,P 110,83088,P110,4202408-6448574-500,4202408,Charpy,4202408-500-C2,500,10,,,,,,,,,,,,,,,,,,,,,,,85,75,,85,,,81,,,83,22,0,https://tenaris.sharepoint.com/sites/IndicadoresMPME-AR/Informes/Curvas de Revenido/DS701/244.48 x 13.84 – DS701 – P 110 (83088).xlsx,,Charpy V Transversal - Cuerpo - 10 mm - Temp. Amb.,54958
DS701,P 110,83088,P110,4270699-6546274-520,4270699,Tracción,4270699-520-T1,520,20,,15.5,27,,868,878,,965,758,,,862,955,,,,,,,,,,,,,,,,,,,,,,https://tenaris.sharepoint.com/sites/IndicadoresMPME-AR/Informes/Curvas de Revenido/DS701/244.48 x 13.84 – DS701 – P 110 (83088).xlsx,,Tracción segmento tubular - 38 mm - API - Temp. Amb.,54958
DS701,P 110,83088,P110,4270699-6546275-520,4270699,Dureza,4270699-520-D1,520,20,,,,,,,,,,,,,,33,,33,,32.77,,32.77,,,,,,,,,,,,,,,https://tenaris.sharepoint.com/sites/IndicadoresMPME-AR/Informes/Curvas de Revenido/DS701/244.48 x 13.84 – DS701 – P 110 (83088).xlsx,,Dureza espesor cuerpo - 1 - NO - Temp. Amb.,54958
DS701,P 110,83088,P110,4270699-6546277-520,4270699,Charpy,4270699-520-C2,520,20,,,,,,,,,,,,,,,,,,,,,,,100,,,100,,,101,,,103,,-10,https://tenaris.sharepoint.com/sites/IndicadoresMPME-AR/Informes/Curvas de Revenido/DS701/244.48 x 13.84 – DS701 – P 110 (83088).xlsx,,Charpy V Transversal - Cuerpo - 10 mm - Temp. Amb.,54958
DS701,P 110,83088,P110,4270699-6546278-520,4270699,Charpy,4270699-520-C1,520,20,,,,,,,,,,,,,,,,,,,,,,,100,,,100,,,103,,,106,,0,https://tenaris.sharepoint.com/sites/IndicadoresMPME-AR/Informes/Curvas de Revenido/DS701/244.48 x 13.84 – DS701 – P 110 (83088).xlsx,,Charpy V Transversal - Cuerpo - 10 mm - Temp. Amb.,54958
DS701,P 110,83088,P110,4202409-6448591-520,4202409,Tracción,4202409-520-T1,520,10,,15.5,27.5,,850,888,,965,758,,,862,973,,,,,,,,,,,,,,,,,,,,,,https://tenaris.sharepoint.com/sites/IndicadoresMPME-AR/Informes/Curvas de Revenido/DS701/244.48 x 13.84 – DS701 – P 110 (83088).xlsx,,Tracción segmento tubular - 38 mm - API - Temp. Amb.,54958
DS701,P 110,83088,P110,4202409-6448592-520,4202409,Dureza,4202409-520-D1,520,10,,,,,,,,,,,,,,34.2,,34.2,,33.57,,33.57,,,,,,,,,,,,,,,https://tenaris.sharepoint.com/sites/IndicadoresMPME-AR/Informes/Curvas de Revenido/DS701/244.48 x 13.84 – DS701 – P 110 (83088).xlsx,,Dureza espesor cuerpo - 1 - NO - Temp. Amb.,54958
DS701,P 110,83088,P110,4202409-6448594-520,4202409,Charpy,4202409-520-C1,520,10,,,,,,,,,,,,,,,,,,,,,,,100,,,100,,,111,,,112,,-10,https://tenaris.sharepoint.com/sites/IndicadoresMPME-AR/Informes/Curvas de Revenido/DS701/244.48 x 13.84 – DS701 – P 110 (83088).xlsx,,Charpy V Transversal - Cuerpo - 10 mm - Temp. Amb.,54958
DS701,P 110,83088,P110,4202409-6448595-520,4202409,Charpy,4202409-520-C2,520,10,,,,,,,,,,,,,,,,,,,,,,,100,75,,100,,,114,,,116,22,0,https://tenaris.sharepoint.com/sites/IndicadoresMPME-AR/Informes/Curvas de Revenido/DS701/244.48 x 13.84 – DS701 – P 110 (83088).xlsx,,Charpy V Transversal - Cuerpo - 10 mm - Temp. Amb.,54958
DS701,P 110,83088,P110,4270700-6546332-540,4270700,Tracción,4270700-540-T1,540,20,,15.5,29.5,,829,836,,965,758,,,862,912,,,,,,,,,,,,,,,,,,,,,,https://tenaris.sharepoint.com/sites/IndicadoresMPME-AR/Informes/Curvas de Revenido/DS701/244.48 x 13.84 – DS701 – P 110 (83088).xlsx,,Tracción segmento tubular - 38 mm - API - Temp. Amb.,54958
DS701,P 110,83088,P110,4270700-6546333-540,4270700,Dureza,4270700-540-D1,540,20,,,,,,,,,,,,,,31.6,,31.6,,31.23,,31.23,,,,,,,,,,,,,,,https://tenaris.sharepoint.com/sites/IndicadoresMPME-AR/Informes/Curvas de Revenido/DS701/244.48 x 13.84 – DS701 – P 110 (83088).xlsx,,Dureza espesor cuerpo - 1 - NO - Temp. Amb.,54958
DS701,P 110,83088,P110,4270700-6546335-540,4270700,Charpy,4270700-540-C2,540,20,,,,,,,,,,,,,,,,,,,,,,,100,,,100,,,115,,,116,,-10,https://tenaris.sharepoint.com/sites/IndicadoresMPME-AR/Informes/Curvas de Revenido/DS701/244.48 x 13.84 – DS701 – P 110 (83088).xlsx,,Charpy V Transversal - Cuerpo - 10 mm - Temp. Amb.,54958
DS701,P 110,83088,P110,4270700-6546336-540,4270700,Charpy,4270700-540-C1,540,20,,,,,,,,,,,,,,,,,,,,,,,100,,,100,,,113,,,117,,0,https://tenaris.sharepoint.com/sites/IndicadoresMPME-AR/Informes/Curvas de Revenido/DS701/244.48 x 13.84 – DS701 – P 110 (83088).xlsx,,Charpy V Transversal - Cuerpo - 10 mm - Temp. Amb.,54958
DS701,P 110,83088,P110,4202410-6448583-540,4202410,Tracción,4202410-540-T1,540,10,,15.5,30,,844,862,,965,758,,,862,940,,,,,,,,,,,,,,,,,,,,,,https://tenaris.sharepoint.com/sites/IndicadoresMPME-AR/Informes/Curvas de Revenido/DS701/244.48 x 13.84 – DS701 – P 110 (83088).xlsx,,Tracción segmento tubular - 38 mm - API - Temp. Amb.,54958
DS701,P 110,83088,P110,4202410-6448584-540,4202410,Dureza,4202410-540-D1,540,10,,,,,,,,,,,,,,31.8,,31.8,,31.6,,31.6,,,,,,,,,,,,,,,https://tenaris.sharepoint.com/sites/IndicadoresMPME-AR/Informes/Curvas de Revenido/DS701/244.48 x 13.84 – DS701 – P 110 (83088).xlsx,,Dureza espesor cuerpo - 1 - NO - Temp. Amb.,54958
DS701,P 110,83088,P110,4202410-6448586-540,4202410,Charpy,4202410-540-C1,540,10,,,,,,,,,,,,,,,,,,,,,,,100,,,100,,,116,,,118,,-10,https://tenaris.sharepoint.com/sites/IndicadoresMPME-AR/Informes/Curvas de Revenido/DS701/244.48 x 13.84 – DS701 – P 110 (83088).xlsx,,Charpy V Transversal - Cuerpo - 10 mm - Temp. Amb.,54958
DS701,P 110,83088,P110,4202410-6448587-540,4202410,Charpy,4202410-540-C2,540,10,,,,,,,,,,,,,,,,,,,,,,,100,75,,100,,,118,,,121,22,0,https://tenaris.sharepoint.com/sites/IndicadoresMPME-AR/Informes/Curvas de Revenido/DS701/244.48 x 13.84 – DS701 – P 110 (83088).xlsx,,Charpy V Transversal - Cuerpo - 10 mm - Temp. Amb.,54958
DS710,L80 tipo 1,87298,,4119567-6334170-670,4119567,Tracción,4119567-670-T1,670,6,,14.9,20.5,,647,647,,655,552,647,,655,728,,,,,,,,,,,,,,,,,,,,,,https://tenaris.sharepoint.com/sites/IndicadoresMPME-AR/Informes/Curvas de Revenido/DS710/88.90 x 6.45 – DS710 – L80 tipo 1 (87298).xlsx,,Tracción segmento tubular - 19 mm - API - Temp. Amb.,22155
DS710,L80 tipo 1,87298,,4119567-6334172-670,4119567,Dureza,4119567-670-D1,670,6,,,,,,,,,,,,,,21.6,,21.6,,21.4,23,21.4,,,,,,,,,,,,,,,https://tenaris.sharepoint.com/sites/IndicadoresMPME-AR/Informes/Curvas de Revenido/DS710/88.90 x 6.45 – DS710 – L80 tipo 1 (87298).xlsx,,Dureza espesor cuerpo - 1 - NO - Temp. Amb.,22155
DS710,L80 tipo 1,87298,,4119567-6334174-670,4119567,Charpy,4119567-670-C1,670,6,,,,,,,,,,,,,,,,,,,,,,,100,75,,100,,,95,,,98,14.85,0,https://tenaris.sharepoint.com/sites/IndicadoresMPME-AR/Informes/Curvas de Revenido/DS710/88.90 x 6.45 – DS710 – L80 tipo 1 (87298).xlsx,,Charpy V longitudinal - Cuerpo - 5 mm - Temp. Amb.,22155
DS710,L80 tipo 1,87298,,4119574-6334213-690,4119574,Tracción,4119574-690-T1,690,6,,14.9,19,,620,620,,655,552,620,,655,701,,,,,,,,,,,,,,,,,,,,,,https://tenaris.sharepoint.com/sites/IndicadoresMPME-AR/Informes/Curvas de Revenido/DS710/88.90 x 6.45 – DS710 – L80 tipo 1 (87298).xlsx,,Tracción segmento tubular - 19 mm - API - Temp. Amb.,22155
DS710,L80 tipo 1,87298,,4119574-6334215-690,4119574,Dureza,4119574-690-D1,690,6,,,,,,,,,,,,,,19.5,,19.5,,19.3,23,19.3,,,,,,,,,,,,,,,https://tenaris.sharepoint.com/sites/IndicadoresMPME-AR/Informes/Curvas de Revenido/DS710/88.90 x 6.45 – DS710 – L80 tipo 1 (87298).xlsx,,Dureza espesor cuerpo - 1 - NO - Temp. Amb.,22155
DS710,L80 tipo 1,87298,,4119574-6334217-690,4119574,Charpy,4119574-690-C1,690,6,,,,,,,,,,,,,,,,,,,,,,,100,75,,100,,,99,,,99,14.85,0,https://tenaris.sharepoint.com/sites/IndicadoresMPME-AR/Informes/Curvas de Revenido/DS710/88.90 x 6.45 – DS710 – L80 tipo 1 (87298).xlsx,,Charpy V longitudinal - Cuerpo - 5 mm - Temp. Amb.,22155
DS710,L80 tipo 1,87298,,4119576-6334180-710,4119576,Tracción,4119576-710-T1,710,6,,14.9,24,,574,574,,655,552,574,,655,665,,,,,,,,,,,,,,,,,,,,,,https://tenaris.sharepoint.com/sites/IndicadoresMPME-AR/Informes/Curvas de Revenido/DS710/88.90 x 6.45 – DS710 – L80 tipo 1 (87298).xlsx,,Tracción segmento tubular - 19 mm - API - Temp. Amb.,22155
DS710,L80 tipo 1,87298,,4119576-6334182-710,4119576,Dureza,4119576-710-D1,710,6,,,,,,,,,,,,,,16.1,,16.1,,15.97,23,15.97,,,,,,,,,,,,,,,https://tenaris.sharepoint.com/sites/IndicadoresMPME-AR/Informes/Curvas de Revenido/DS710/88.90 x 6.45 – DS710 – L80 tipo 1 (87298).xlsx,,Dureza espesor cuerpo - 1 - NO - Temp. Amb.,22155
DS710,L80 tipo 1,87298,,4119576-6334184-710,4119576,Charpy,4119576-710-C1,710,6,,,,,,,,,,,,,,,,,,,,,,,100,75,,100,,,100,,,104,14.85,0,https://tenaris.sharepoint.com/sites/IndicadoresMPME-AR/Informes/Curvas de Revenido/DS710/88.90 x 6.45 – DS710 – L80 tipo 1 (87298).xlsx,,Charpy V longitudinal - Cuerpo - 5 mm - Temp. Amb.,22155
DS710,L80 tipo 1,84850,,4169582-6404681-650,4169582,Tracción,4169582-650-T2,650,25,,19.3,30.5,,660,660,,655,552,,,655,758,,,,,,,,,,,,,,,,,,,,,,https://tenaris.sharepoint.com/sites/IndicadoresMPME-AR/Informes/Curvas de Revenido/DS710/244.48 x 11.99 – DS710 – L80 tipo 1 (84850) - Copy.xlsx,,Tracción segmento tubular - 38 mm - API - Temp. Amb.,53748
DS710,L80 tipo 1,84850,,4169582-6404681-650,4169582,Tracción,4169582-650-T1,650,25,,19.3,30.5,,660,660,,655,552,,,655,758,,,,,,,,,,,,,,,,,,,,,,https://tenaris.sharepoint.com/sites/IndicadoresMPME-AR/Informes/Curvas de Revenido/DS710/244.48 x 11.99 – DS710 – L80 tipo 1 (84850).xlsx,,Tracción segmento tubular - 38 mm - API - Temp. Amb.,53748
DS710,L80 tipo 1,84850,,4169582-6404683-650,4169582,Dureza,4169582-650-D2,650,25,,,,,,,,,,,,,,22.9,24,21.8,,22.8,23,21.87,,,,,,,,,,,,,,,https://tenaris.sharepoint.com/sites/IndicadoresMPME-AR/Informes/Curvas de Revenido/DS710/244.48 x 11.99 – DS710 – L80 tipo 1 (84850) - Copy.xlsx,,Dureza espesor cuerpo - 1 - NO - Temp. Amb.,53748
DS710,L80 tipo 1,84850,,4169582-6404683-650,4169582,Dureza,4169582-650-D1,650,25,,,,,,,,,,,,,,22.9,24,21.8,,22.8,23,21.87,,,,,,,,,,,,,,,https://tenaris.sharepoint.com/sites/IndicadoresMPME-AR/Informes/Curvas de Revenido/DS710/244.48 x 11.99 – DS710 – L80 tipo 1 (84850).xlsx,,Dureza espesor cuerpo - 1 - NO - Temp. Amb.,53748
DS710,L80 tipo 1,84850,,4169582-6404685-650,4169582,Charpy,4169582-650-C1,650,25,,,,,,,,,,,,,,,,,,,,,,,,,,,,,,,,,,,https://tenaris.sharepoint.com/sites/IndicadoresMPME-AR/Informes/Curvas de Revenido/DS710/244.48 x 11.99 – DS710 – L80 tipo 1 (84850).xls,,Charpy V Transversal - Cuerpo - 10 mm - Temp. Amb.,53748
DS710,L80 tipo 1,84850,,4169582-6404685-650,4169582,Charpy,4169582-650-C3,650,25,,,,,,,,,,,,,,,,,,,,,,,100,,,100,,,148,,,151,,0,https://tenaris.sharepoint.com/sites/IndicadoresMPME-AR/Informes/Curvas de Revenido/DS710/244.48 x 11.99 – DS710 – L80 tipo 1 (84850) - Copy.xlsx,,Charpy V Transversal - Cuerpo - 10 mm - Temp. Amb.,53748
DS710,L80 tipo 1,84850,,4169582-6404685-650,4169582,Charpy,4169582-650-C2,650,25,,,,,,,,,,,,,,,,,,,,,,,100,,,100,,,148,,,151,,0,https://tenaris.sharepoint.com/sites/IndicadoresMPME-AR/Informes/Curvas de Revenido/DS710/244.48 x 11.99 – DS710 – L80 tipo 1 (84850).xlsx,,Charpy V Transversal - Cuerpo - 10 mm - Temp. Amb.,53748
DS710,L80 tipo 1,84850,,4169583-6404698-660,4169583,Tracción,4169583-660-T2,660,25,,19.3,30.5,,642,640,,655,552,,,655,732,,,,,,,,,,,,,,,,,,,,,,https://tenaris.sharepoint.com/sites/IndicadoresMPME-AR/Informes/Curvas de Revenido/DS710/244.48 x 11.99 – DS710 – L80 tipo 1 (84850) - Copy.xlsx,,Tracción segmento tubular - 38 mm - API - Temp. Amb.,53748
DS710,L80 tipo 1,84850,,4169583-6404698-660,4169583,Tracción,4169583-660-T1,660,25,,19.3,30.5,,642,640,,655,552,,,655,732,,,,,,,,,,,,,,,,,,,,,,https://tenaris.sharepoint.com/sites/IndicadoresMPME-AR/Informes/Curvas de Revenido/DS710/244.48 x 11.99 – DS710 – L80 tipo 1 (84850).xlsx,,Tracción segmento tubular - 38 mm - API - Temp. Amb.,53748
DS710,L80 tipo 1,84850,,4169583-6404700-660,4169583,Dureza,4169583-660-D2,660,25,,,,,,,,,,,,,,21.5,24,20.1,,21.47,23,20.27,,,,,,,,,,,,,,,https://tenaris.sharepoint.com/sites/IndicadoresMPME-AR/Informes/Curvas de Revenido/DS710/244.48 x 11.99 – DS710 – L80 tipo 1 (84850) - Copy.xlsx,,Dureza espesor cuerpo - 1 - NO - Temp. Amb.,53748
DS710,L80 tipo 1,84850,,4169583-6404700-660,4169583,Dureza,4169583-660-D1,660,25,,,,,,,,,,,,,,21.5,24,20.1,,21.47,23,20.27,,,,,,,,,,,,,,,https://tenaris.sharepoint.com/sites/IndicadoresMPME-AR/Informes/Curvas de Revenido/DS710/244.48 x 11.99 – DS710 – L80 tipo 1 (84850).xlsx,,Dureza espesor cuerpo - 1 - NO - Temp. Amb.,53748
DS710,L80 tipo 1,84850,,4169583-6404702-660,4169583,Charpy,4169583-660-C1,660,25,,,,,,,,,,,,,,,,,,,,,,,,,,,,,,,,,,,https://tenaris.sharepoint.com/sites/IndicadoresMPME-AR/Informes/Curvas de Revenido/DS710/244.48 x 11.99 – DS710 – L80 tipo 1 (84850).xls,,Charpy V Transversal - Cuerpo - 10 mm - Temp. Amb.,53748
DS710,L80 tipo 1,84850,,4169583-6404702-660,4169583,Charpy,4169583-660-C3,660,25,,,,,,,,,,,,,,,,,,,,,,,100,,,100,,,158,,,162,,0,https://tenaris.sharepoint.com/sites/IndicadoresMPME-AR/Informes/Curvas de Revenido/DS710/244.48 x 11.99 – DS710 – L80 tipo 1 (84850) - Copy.xlsx,,Charpy V Transversal - Cuerpo - 10 mm - Temp. Amb.,53748
DS710,L80 tipo 1,84850,,4169583-6404702-660,4169583,Charpy,4169583-660-C2,660,25,,,,,,,,,,,,,,,,,,,,,,,100,,,100,,,158,,,162,,0,https://tenaris.sharepoint.com/sites/IndicadoresMPME-AR/Informes/Curvas de Revenido/DS710/244.48 x 11.99 – DS710 – L80 tipo 1 (84850).xlsx,,Charpy V Transversal - Cuerpo - 10 mm - Temp. Amb.,53748
DS710,L80 tipo 1,84850,,4169584-6404623-670,4169584,Tracción,4169584-670-T2,670,25,,19.3,31,,614,612,,655,552,,,655,714,,,,,,,,,,,,,,,,,,,,,,https://tenaris.sharepoint.com/sites/IndicadoresMPME-AR/Informes/Curvas de Revenido/DS710/244.48 x 11.99 – DS710 – L80 tipo 1 (84850) - Copy.xlsx,,Tracción segmento tubular - 38 mm - API - Temp. Amb.,53748
DS710,L80 tipo 1,84850,,4169584-6404623-670,4169584,Tracción,4169584-670-T1,670,25,,19.3,31,,614,612,,655,552,,,655,714,,,,,,,,,,,,,,,,,,,,,,https://tenaris.sharepoint.com/sites/IndicadoresMPME-AR/Informes/Curvas de Revenido/DS710/244.48 x 11.99 – DS710 – L80 tipo 1 (84850).xlsx,,Tracción segmento tubular - 38 mm - API - Temp. Amb.,53748
DS710,L80 tipo 1,84850,,4169584-6404627-670,4169584,Charpy,4169584-670-C1,670,25,,,,,,,,,,,,,,,,,,,,,,,,,,,,,,,,,,,https://tenaris.sharepoint.com/sites/IndicadoresMPME-AR/Informes/Curvas de Revenido/DS710/244.48 x 11.99 – DS710 – L80 tipo 1 (84850).xls,,Charpy V Transversal - Cuerpo - 10 mm - Temp. Amb.,53748
DS710,L80 tipo 1,84850,,4169584-6404627-670,4169584,Charpy,4169584-670-C3,670,25,,,,,,,,,,,,,,,,,,,,,,,100,,,100,,,171,,,171,,0,https://tenaris.sharepoint.com/sites/IndicadoresMPME-AR/Informes/Curvas de Revenido/DS710/244.48 x 11.99 – DS710 – L80 tipo 1 (84850) - Copy.xlsx,,Charpy V Transversal - Cuerpo - 10 mm - Temp. Amb.,53748
DS710,L80 tipo 1,84850,,4169584-6404627-670,4169584,Charpy,4169584-670-C2,670,25,,,,,,,,,,,,,,,,,,,,,,,100,,,100,,,171,,,171,,0,https://tenaris.sharepoint.com/sites/IndicadoresMPME-AR/Informes/Curvas de Revenido/DS710/244.48 x 11.99 – DS710 – L80 tipo 1 (84850).xlsx,,Charpy V Transversal - Cuerpo - 10 mm - Temp. Amb.,53748
DS710,L80 tipo 1,87298,,4120026-6334240-670,4120026,Tracción,4120026-670-T1,670,10,,14.9,22,,637,638,,655,552,637,,655,715,,,,,,,,,,,,,,,,,,,,,,https://tenaris.sharepoint.com/sites/IndicadoresMPME-AR/Informes/Curvas de Revenido/DS710/88.90 x 6.45 – DS710 – L80 tipo 1 (87298).xlsx,,Tracción segmento tubular - 19 mm - API - Temp. Amb.,22155
DS710,L80 tipo 1,87298,,4120026-6334242-670,4120026,Dureza,4120026-670-D1,670,10,,,,,,,,,,,,,,20.7,,20.7,,20.57,23,20.57,,,,,,,,,,,,,,,https://tenaris.sharepoint.com/sites/IndicadoresMPME-AR/Informes/Curvas de Revenido/DS710/88.90 x 6.45 – DS710 – L80 tipo 1 (87298).xlsx,,Dureza espesor cuerpo - 1 - NO - Temp. Amb.,22155
DS710,L80 tipo 1,87298,,4120026-6334244-670,4120026,Charpy,4120026-670-C1,670,10,,,,,,,,,,,,,,,,,,,,,,,100,75,,100,,,95,,,96,14.85,0,https://tenaris.sharepoint.com/sites/IndicadoresMPME-AR/Informes/Curvas de Revenido/DS710/88.90 x 6.45 – DS710 – L80 tipo 1 (87298).xlsx,,Charpy V longitudinal - Cuerpo - 5 mm - Temp. Amb.,22155
