Repository: ManuelU99/CR

File: data_bi_CR2.csv (part 10 of 15)
Tipo_Acero_Limpio,Grado_Acero,Ciclo,Familia,Muestra_Probeta_Temp,Muestra,Test type,Muestra_Temp_TestType_Index,Tipo de muestra (Sin °C),Tubo,Alarg Max Req (merged),Alarg Min Req (merged),Alarg. Obt. (%) (merged),Fluencia 0.2% Obt (merged),Fluencia 0.5% Obt (merged),Fluencia 0.6% Obt (merged),Fluencia 0.7% Obt (merged),Fluencia Max Req (merged),Fluencia Min Req (merged),Fluencia Offset Obt (merged),Rotura Max Req (merged),Rotura Min Req (merged),Rotura Obt (merged),Dureza Ind. Máx. Obt 1 (merged),Dureza Ind. Max. Req (merged),Dureza Ind. Mín. Obt 1 (merged),Dureza Ind. Min. Req (merged),Dureza Prom. Máx. Obt 1 (merged),Dureza Prom. Max. Req (merged),Dureza Prom. Mín. Obt 1 (merged),Dureza Prom. Mín. Req (merged),Area Dúctil Indiv. Max. Req (%) (merged),Area Dúctil Indiv. Min. Obt (%) (merged),Area Dúctil Indiv. Min. Req (%) (merged),Area Dúctil Prom. Max. Req (%) (merged),Area Dúctil Prom. Min. Obt (%) (merged),Area Dúctil Prom. Min. Req (%) (merged),Energia Indiv. Max. Req. (J) (merged),Energia Indiv. Min. Obt. (J) (merged),Energia Indiv. Min. Req. (J) (merged),Energia Prom. Max. Req. (J) (merged),Energia Prom. Min. Obt. (J) (merged),Energia Prom. Min. Req. (J) (merged),Temp Ensayo Req (merged),Full File Path,OP,Tipo de probeta,Colada.1
DS748,TN 95CR13S - 13-5-2 95,84402,,4267307-6543456-585,4267307,Charpy,4267307-585-C2,585,45,,,,,,,,,,,,,,,,,,,,,,,100,,,100,,,104,,,109,,0,https://tenaris.sharepoint.com/sites/IndicadoresMPME-AR/Informes/Curvas de Revenido/DS748/114.30x7.37 – DS748 – TN 95CR13S – 13-5-2 95 (84402) 1er y 2da pasada en Mufla.xlsx,,Charpy V longitudinal - Cuerpo - 5 mm - Temp. Amb.,6478
DS748,TN 95CR13S - 13-5-2 95,84402,,4267307-6543457-585,4267307,Charpy,4267307-585-C1,585,45,,,,,,,,,,,,,,,,,,,,,,,100,,,100,,,102,,,105,,-10,https://tenaris.sharepoint.com/sites/IndicadoresMPME-AR/Informes/Curvas de Revenido/DS748/114.30x7.37 – DS748 – TN 95CR13S – 13-5-2 95 (84402) 1er y 2da pasada en Mufla.xlsx,,Charpy V longitudinal - Cuerpo - 5 mm - Temp. Amb.,6478
DS748,13-5-2 95,3228,TN95 Super Cr13,4084792-6286934-590,4084792,Tracción,4084792-590-T1,590,45,,,35,699,673,,,724,655,,,724,840,,,,,,,,,,,,,,,,,,,,,,https://tenaris.sharepoint.com/sites/IndicadoresMPME-AR/Informes/Curvas de Revenido/DS748/101.80 x 14.70 – DS748 – 13-5-2 95 (3228).xlsx,,Tracción segmento tubular - 25.4 mm - API - Temp. Amb.,5606
DS748,13-5-2 95,3228,TN95 Super Cr13,4084792-6286936-590,4084792,Dureza,4084792-590-D1,590,45,,,,,,,,,,,,,,27.2,,25.9,,27.2,,26.3,,,,,,,,,,,,,,,https://tenaris.sharepoint.com/sites/IndicadoresMPME-AR/Informes/Curvas de Revenido/DS748/101.80 x 14.70 – DS748 – 13-5-2 95 (3228).xlsx,,Dureza espesor cuerpo - 1 - NO - Temp. Amb.,5606
DS748,13-5-2 95,3228,TN95 Super Cr13,4084792-6286938-590,4084792,Charpy,4084792-590-C1,590,45,,,,,,,,,,,,,,,,,,,,,,,100,,,100,,,150,40,,153,60,-10,https://tenaris.sharepoint.com/sites/IndicadoresMPME-AR/Informes/Curvas de Revenido/DS748/101.80 x 14.70 – DS748 – 13-5-2 95 (3228).xlsx,,Charpy V Transversal - Cuerpo - 10 mm - Temp. Amb.,5606
DS748,13-5-2 95,3228,TN95 Super Cr13,4084792-6286939-590,4084792,Charpy,4084792-590-C2,590,45,,,,,,,,,,,,,,,,,,,,,,,100,,,100,,,163,,,167,,0,https://tenaris.sharepoint.com/sites/IndicadoresMPME-AR/Informes/Curvas de Revenido/DS748/101.80 x 14.70 – DS748 – 13-5-2 95 (3228).xlsx,,Charpy V Transversal - Cuerpo - 10 mm - Temp. Amb.,5606
DS748,TN 95CR13S - 13-5-2 95,84402,,4195301-6439923-590,4195301,Tracción,4195301-590-T2,590,45,,,25,636,633,,,758,655,,,724,764,,,,,,,,,,,,,,,,,,,,,,https://tenaris.sharepoint.com/sites/IndicadoresMPME-AR/Informes/Curvas de Revenido/DS748/114.30x7.37 – DS748 - TN 95CR13S - 13-5-2 95 (84402) - Copy.xlsx,,Tracción segmento tubular - 25.4 mm - API - Temp. Amb.,6402
DS748,TN 95CR13S - 13-5-2 95,84402,,4195301-6439923-590,4195301,Tracción,4195301-590-T1,590,45,,,25,636,633,,,758,655,,,724,764,,,,,,,,,,,,,,,,,,,,,,https://tenaris.sharepoint.com/sites/IndicadoresMPME-AR/Informes/Curvas de Revenido/DS748/114.30x7.37 – DS748 - TN 95CR13S - 13-5-2 95 (84402).xlsx,,Tracción segmento tubular - 25.4 mm - API - Temp. Amb.,6402
DS748,TN 95CR13S - 13-5-2 95,84402,,4195301-6439925-590,4195301,Dureza,4195301-590-D2,590,45,,,,,,,,,,,,,,24.5,30,24.2,,24.3,,24.3,,,,,,,,,,,,,,,https://tenaris.sharepoint.com/sites/IndicadoresMPME-AR/Informes/Curvas de Revenido/DS748/114.30x7.37 – DS748 - TN 95CR13S - 13-5-2 95 (84402) - Copy.xlsx,,Dureza espesor cuerpo - 1 - NO - Temp. Amb.,6402
DS748,TN 95CR13S - 13-5-2 95,84402,,4195301-6439925-590,4195301,Dureza,4195301-590-D1,590,45,,,,,,,,,,,,,,24.5,30,24.2,,24.3,,24.3,,,,,,,,,,,,,,,https://tenaris.sharepoint.com/sites/IndicadoresMPME-AR/Informes/Curvas de Revenido/DS748/114.30x7.37 – DS748 - TN 95CR13S - 13-5-2 95 (84402).xlsx,,Dureza espesor cuerpo - 1 - NO - Temp. Amb.,6402
DS748,TN 95CR13S - 13-5-2 95,84402,,4195301-6439927-590,4195301,Charpy,4195301-590-C4,590,45,,,,,,,,,,,,,,,,,,,,,,,100,,,100,,,93,22,,94,33,0,https://tenaris.sharepoint.com/sites/IndicadoresMPME-AR/Informes/Curvas de Revenido/DS748/114.30x7.37 – DS748 - TN 95CR13S - 13-5-2 95 (84402) - Copy.xlsx,,Charpy V longitudinal - Cuerpo - 5 mm - Temp. Amb.,6402
DS748,TN 95CR13S - 13-5-2 95,84402,,4195301-6439927-590,4195301,Charpy,4195301-590-C2,590,45,,,,,,,,,,,,,,,,,,,,,,,100,,,100,,,93,22,,94,33,0,https://tenaris.sharepoint.com/sites/IndicadoresMPME-AR/Informes/Curvas de Revenido/DS748/114.30x7.37 – DS748 - TN 95CR13S - 13-5-2 95 (84402).xlsx,,Charpy V longitudinal - Cuerpo - 5 mm - Temp. Amb.,6402
DS748,TN 95CR13S - 13-5-2 95,84402,,4195301-6439928-590,4195301,Charpy,4195301-590-C3,590,45,,,,,,,,,,,,,,,,,,,,,,,100,,,100,,,86,22,,87,33,-10,https://tenaris.sharepoint.com/sites/IndicadoresMPME-AR/Informes/Curvas de Revenido/DS748/114.30x7.37 – DS748 - TN 95CR13S - 13-5-2 95 (84402) - Copy.xlsx,,Charpy V longitudinal - Cuerpo - 5 mm - Temp. Amb.,6402
DS748,TN 95CR13S - 13-5-2 95,84402,,4195301-6439928-590,4195301,Charpy,4195301-590-C1,590,45,,,,,,,,,,,,,,,,,,,,,,,100,,,100,,,86,22,,87,33,-10,https://tenaris.sharepoint.com/sites/IndicadoresMPME-AR/Informes/Curvas de Revenido/DS748/114.30x7.37 – DS748 - TN 95CR13S - 13-5-2 95 (84402).xlsx,,Charpy V longitudinal - Cuerpo - 5 mm - Temp. Amb.,6402
DS748,13-5-2 95,3322,TN95 Super Cr13,4198648-6441458-590,4198648,Tracción,4198648-590-T1,590,45,,,34.5,,,,,724,655,706,,724,815,,,,,,,,,,,,,,,,,,,,,,https://tenaris.sharepoint.com/sites/IndicadoresMPME-AR/Informes/Curvas de Revenido/DS748/101.80x14.70 – DS748 – 13-5-2 95 (3322).xlsx,,Tracción segmento tubular - 25.4 mm - API - Temp. Amb.,6402
DS748,13-5-2 95,3322,TN95 Super Cr13,4198648-6441460-590,4198648,Dureza,4198648-590-D1,590,45,,,,,,,,,,,,,,27.8,28,25.1,,26.17,28,25.2,,,,,,,,,,,,,,,https://tenaris.sharepoint.com/sites/IndicadoresMPME-AR/Informes/Curvas de Revenido/DS748/101.80x14.70 – DS748 – 13-5-2 95 (3322).xlsx,,Dureza espesor cuerpo - 1 - NO - Temp. Amb.,6402
DS748,13-5-2 95,3322,TN95 Super Cr13,4198648-6441462-590,4198648,Charpy,4198648-590-C1,590,45,,,,,,,,,,,,,,,,,,,,,,,100,,,100,,,193,,,194,,-10,https://tenaris.sharepoint.com/sites/IndicadoresMPME-AR/Informes/Curvas de Revenido/DS748/101.80x14.70 – DS748 – 13-5-2 95 (3322).xlsx,,Charpy V Transversal - Cuerpo - 10 mm - Temp. Amb.,6402
DS748,13-5-2 95,3322,TN95 Super Cr13,4198648-6441463-590,4198648,Charpy,4198648-590-C2,590,45,,,,,,,,,,,,,,,,,,,,,,,100,,,100,,,191,,,192,,0,https://tenaris.sharepoint.com/sites/IndicadoresMPME-AR/Informes/Curvas de Revenido/DS748/101.80x14.70 – DS748 – 13-5-2 95 (3322).xlsx,,Charpy V Transversal - Cuerpo - 10 mm - Temp. Amb.,6402
DS748,TN 95CR13S - 13-5-2 95,84402,,4200508-6444333-590,4200508,Tracción,4200508-590-T1,590,45,,,28,658,647,,,758,655,,,724,789,,,,,,,,,,,,,,,,,,,,,,https://tenaris.sharepoint.com/sites/IndicadoresMPME-AR/Informes/Curvas de Revenido/DS748/114.30x7.37 – DS748 - TN 95CR13S - 13-5-2 95 (84402).xlsx,,Tracción segmento tubular - 25.4 mm - API - Temp. Amb.,6402
DS748,TN 95CR13S - 13-5-2 95,84402,,4200508-6444335-590,4200508,Dureza,4200508-590-D1,590,45,,,,,,,,,,,,,,25.7,30,25,,25.27,,25.27,,,,,,,,,,,,,,,https://tenaris.sharepoint.com/sites/IndicadoresMPME-AR/Informes/Curvas de Revenido/DS748/114.30x7.37 – DS748 - TN 95CR13S - 13-5-2 95 (84402).xlsx,,Dureza espesor cuerpo - 1 - NO - Temp. Amb.,6402
DS748,TN 95CR13S - 13-5-2 95,84402,,4200508-6444337-590,4200508,Charpy,4200508-590-C2,590,45,,,,,,,,,,,,,,,,,,,,,,,100,,,100,,,97,22,,102,33,0,https://tenaris.sharepoint.com/sites/IndicadoresMPME-AR/Informes/Curvas de Revenido/DS748/114.30x7.37 – DS748 - TN 95CR13S - 13-5-2 95 (84402).xlsx,,Charpy V longitudinal - Cuerpo - 5 mm - Temp. Amb.,6402
DS748,TN 95CR13S - 13-5-2 95,84402,,4200508-6444338-590,4200508,Charpy,4200508-590-C1,590,45,,,,,,,,,,,,,,,,,,,,,,,100,,,100,,,92,22,,93,33,-10,https://tenaris.sharepoint.com/sites/IndicadoresMPME-AR/Informes/Curvas de Revenido/DS748/114.30x7.37 – DS748 - TN 95CR13S - 13-5-2 95 (84402).xlsx,,Charpy V longitudinal - Cuerpo - 5 mm - Temp. Amb.,6402
DS748,13-5-2 95,87318,TN95 Super Cr13,4207844-6455260-590,4207844,Tracción,4207844-590-T1,590,45,,13.6,23.5,643,,,,724,655,,,724,781,,,,,,,,,,,,,,,,,,,,,,https://tenaris.sharepoint.com/sites/IndicadoresMPME-AR/Informes/Curvas de Revenido/DS748/88.90x6.45 – DS748 – 13-5-2 95 (87318).xlsx,,Tracción segmento tubular - 19 mm - API - Temp. Amb.,6402
DS748,13-5-2 95,87318,TN95 Super Cr13,4207844-6455262-590,4207844,Dureza,4207844-590-D1,590,45,,,,,,,,,,,,,,25,30,24.3,,24.57,,24.57,28,,,,,,,,,,,,,,https://tenaris.sharepoint.com/sites/IndicadoresMPME-AR/Informes/Curvas de Revenido/DS748/88.90x6.45 – DS748 – 13-5-2 95 (87318).xlsx,,Dureza espesor cuerpo - 1 - NO - Temp. Amb.,6402
DS748,13-5-2 95,87318,TN95 Super Cr13,4207844-6455264-590,4207844,Charpy,4207844-590-C2,590,45,,,,,,,,,,,,,,,,,,,,,,,100,,,100,,,115,,,116,22,0,https://tenaris.sharepoint.com/sites/IndicadoresMPME-AR/Informes/Curvas de Revenido/DS748/88.90x6.45 – DS748 – 13-5-2 95 (87318).xlsx,,Charpy V longitudinal - Cuerpo - 5 mm - Temp. Amb.,6402
DS748,13-5-2 95,87318,TN95 Super Cr13,4207844-6455265-590,4207844,Charpy,4207844-590-C1,590,45,,,,,,,,,,,,,,,,,,,,,,,100,,,100,,,104,,,106,22,-10,https://tenaris.sharepoint.com/sites/IndicadoresMPME-AR/Informes/Curvas de Revenido/DS748/88.90x6.45 – DS748 – 13-5-2 95 (87318).xlsx,,Charpy V longitudinal - Cuerpo - 5 mm - Temp. Amb.,6402
DS748,13-5-2 95,87318,TN95 Super Cr13,4215158-6466590-590,4215158,Tracción,4215158-590-T1,590,45,,13.6,24.5,708,,,,724,655,,,724,833,,,,,,,,,,,,,,,,,,,,,,https://tenaris.sharepoint.com/sites/IndicadoresMPME-AR/Informes/Curvas de Revenido/DS748/88.90x6.45 – DS748 – 13-5-2 95 (87318).xlsx,,Tracción segmento tubular - 19 mm - API - Temp. Amb.,6506
DS748,13-5-2 95,87318,TN95 Super Cr13,4215158-6466592-590,4215158,Dureza,4215158-590-D1,590,45,,,,,,,,,,,,,,26.3,30,25.5,,25.87,,25.87,28,,,,,,,,,,,,,,https://tenaris.sharepoint.com/sites/IndicadoresMPME-AR/Informes/Curvas de Revenido/DS748/88.90x6.45 – DS748 – 13-5-2 95 (87318).xlsx,,Dureza espesor cuerpo - 1 - NO - Temp. Amb.,6506
DS748,13-5-2 95,87318,TN95 Super Cr13,4215158-6466594-590,4215158,Charpy,4215158-590-C2,590,45,,,,,,,,,,,,,,,,,,,,,,,100,,,100,,,116,,,119,22,0,https://tenaris.sharepoint.com/sites/IndicadoresMPME-AR/Informes/Curvas de Revenido/DS748/88.90x6.45 – DS748 – 13-5-2 95 (87318).xlsx,,Charpy V longitudinal - Cuerpo - 5 mm - Temp. Amb.,6506
DS748,13-5-2 95,87318,TN95 Super Cr13,4215158-6466595-590,4215158,Charpy,4215158-590-C1,590,45,,,,,,,,,,,,,,,,,,,,,,,100,,,100,,,116,,,122,22,-10,https://tenaris.sharepoint.com/sites/IndicadoresMPME-AR/Informes/Curvas de Revenido/DS748/88.90x6.45 – DS748 – 13-5-2 95 (87318).xlsx,,Charpy V longitudinal - Cuerpo - 5 mm - Temp. Amb.,6506
DS748,13-5-2 95,87318,TN95 Super Cr13,4215158-6466752-590,4215158,Tracción,4215158-590-T2,590,45,,13.6,28,675,,,,724,655,,,724,807,,,,,,,,,,,,,,,,,,,,,,https://tenaris.sharepoint.com/sites/IndicadoresMPME-AR/Informes/Curvas de Revenido/DS748/88.90x6.45 – DS748 – 13-5-2 95 (87318).xlsx,,Tracción segmento tubular - 19 mm - API - Temp. Amb.,6506
DS748,13-5-2 95,87318,TN95 Super Cr13,4215419-6467334-590,4215419,Tracción,4215419-590-T1,590,45,,13.6,23,684,,,,724,655,,,724,810,,,,,,,,,,,,,,,,,,,,,,https://tenaris.sharepoint.com/sites/IndicadoresMPME-AR/Informes/Curvas de Revenido/DS748/88.90x6.45 – DS748 – 13-5-2 95 (87318).xlsx,,Tracción segmento tubular - 19 mm - API - Temp. Amb.,6481
DS748,13-5-2 95,87318,TN95 Super Cr13,4215419-6467336-590,4215419,Dureza,4215419-590-D1,590,45,,,,,,,,,,,,,,25.6,30,25.2,,25.43,,25.43,28,,,,,,,,,,,,,,https://tenaris.sharepoint.com/sites/IndicadoresMPME-AR/Informes/Curvas de Revenido/DS748/88.90x6.45 – DS748 – 13-5-2 95 (87318).xlsx,,Dureza espesor cuerpo - 1 - NO - Temp. Amb.,6481
DS748,13-5-2 95,87318,TN95 Super Cr13,4215419-6467338-590,4215419,Charpy,4215419-590-C2,590,45,,,,,,,,,,,,,,,,,,,,,,,100,,,100,,,112,,,115,22,0,https://tenaris.sharepoint.com/sites/IndicadoresMPME-AR/Informes/Curvas de Revenido/DS748/88.90x6.45 – DS748 – 13-5-2 95 (87318).xlsx,,Charpy V longitudinal - Cuerpo - 5 mm - Temp. Amb.,6481
DS748,13-5-2 95,87318,TN95 Super Cr13,4215419-6467339-590,4215419,Charpy,4215419-590-C1,590,45,,,,,,,,,,,,,,,,,,,,,,,100,,,100,,,113,,,118,22,-10,https://tenaris.sharepoint.com/sites/IndicadoresMPME-AR/Informes/Curvas de Revenido/DS748/88.90x6.45 – DS748 – 13-5-2 95 (87318).xlsx,,Charpy V longitudinal - Cuerpo - 5 mm - Temp. Amb.,6481
DS748,13-5-2 95,87318,TN95 Super Cr13,4215419-6467447-590,4215419,Tracción,4215419-590-T2,590,45,,13.6,24,687,,,,724,655,,,724,806,,,,,,,,,,,,,,,,,,,,,,https://tenaris.sharepoint.com/sites/IndicadoresMPME-AR/Informes/Curvas de Revenido/DS748/88.90x6.45 – DS748 – 13-5-2 95 (87318).xlsx,,Tracción segmento tubular - 19 mm - API - Temp. Amb.,6481
DS748,TN 95CR13S - 13-5-2 95,84402,,4195303-6439998-595,4195303,Tracción,4195303-595-T2,595,45,,,27.5,622,621,,,758,655,,,724,763,,,,,,,,,,,,,,,,,,,,,,https://tenaris.sharepoint.com/sites/IndicadoresMPME-AR/Informes/Curvas de Revenido/DS748/114.30x7.37 – DS748 - TN 95CR13S - 13-5-2 95 (84402) - Copy.xlsx,,Tracción segmento tubular - 25.4 mm - API - Temp. Amb.,6402
DS748,TN 95CR13S - 13-5-2 95,84402,,4195303-6439998-595,4195303,Tracción,4195303-595-T1,595,45,,,27.5,622,621,,,758,655,,,724,763,,,,,,,,,,,,,,,,,,,,,,https://tenaris.sharepoint.com/sites/IndicadoresMPME-AR/Informes/Curvas de Revenido/DS748/114.30x7.37 – DS748 - TN 95CR13S - 13-5-2 95 (84402).xlsx,,Tracción segmento tubular - 25.4 mm - API - Temp. Amb.,6402
DS748,TN 95CR13S - 13-5-2 95,84402,,4195303-6440000-595,4195303,Dureza,4195303-595-D2,595,45,,,,,,,,,,,,,,23.9,30,23.4,,23.6,,23.6,,,,,,,,,,,,,,,https://tenaris.sharepoint.com/sites/IndicadoresMPME-AR/Informes/Curvas de Revenido/DS748/114.30x7.37 – DS748 - TN 95CR13S - 13-5-2 95 (84402) - Copy.xlsx,,Dureza espesor cuerpo - 1 - NO - Temp. Amb.,6402
DS748,TN 95CR13S - 13-5-2 95,84402,,4195303-6440000-595,4195303,Dureza,4195303-595-D1,595,45,,,,,,,,,,,,,,23.9,30,23.4,,23.6,,23.6,,,,,,,,,,,,,,,https://tenaris.sharepoint.com/sites/IndicadoresMPME-AR/Informes/Curvas de Revenido/DS748/114.30x7.37 – DS748 - TN 95CR13S - 13-5-2 95 (84402).xlsx,,Dureza espesor cuerpo - 1 - NO - Temp. Amb.,6402
DS748,TN 95CR13S - 13-5-2 95,84402,,4195303-6440002-595,4195303,Charpy,4195303-595-C4,595,45,,,,,,,,,,,,,,,,,,,,,,,100,,,100,,,92,22,,94,33,0,https://tenaris.sharepoint.com/sites/IndicadoresMPME-AR/Informes/Curvas de Revenido/DS748/114.30x7.37 – DS748 - TN 95CR13S - 13-5-2 95 (84402) - Copy.xlsx,,Charpy V longitudinal - Cuerpo - 5 mm - Temp. Amb.,6402
DS748,TN 95CR13S - 13-5-2 95,84402,,4195303-6440002-595,4195303,Charpy,4195303-595-C2,595,45,,,,,,,,,,,,,,,,,,,,,,,100,,,100,,,92,22,,94,33,0,https://tenaris.sharepoint.com/sites/IndicadoresMPME-AR/Informes/Curvas de Revenido/DS748/114.30x7.37 – DS748 - TN 95CR13S - 13-5-2 95 (84402).xlsx,,Charpy V longitudinal - Cuerpo - 5 mm - Temp. Amb.,6402
DS748,TN 95CR13S - 13-5-2 95,84402,,4195303-6440003-595,4195303,Charpy,4195303-595-C3,595,45,,,,,,,,,,,,,,,,,,,,,,,100,,,100,,,85,22,,89,33,-10,https://tenaris.sharepoint.com/sites/IndicadoresMPME-AR/Informes/Curvas de Revenido/DS748/114.30x7.37 – DS748 - TN 95CR13S - 13-5-2 95 (84402) - Copy.xlsx,,Charpy V longitudinal - Cuerpo - 5 mm - Temp. Amb.,6402
DS748,TN 95CR13S - 13-5-2 95,84402,,4195303-6440003-595,4195303,Charpy,4195303-595-C1,595,45,,,,,,,,,,,,,,,,,,,,,,,100,,,100,,,85,22,,89,33,-10,https://tenaris.sharepoint.com/sites/IndicadoresMPME-AR/Informes/Curvas de Revenido/DS748/114.30x7.37 – DS748 - TN 95CR13S - 13-5-2 95 (84402).xlsx,,Charpy V longitudinal - Cuerpo - 5 mm - Temp. Amb.,6402
DS748,13-5-2 95,3322,TN95 Super Cr13,4198649-6441447-595,4198649,Tracción,4198649-595-T1,595,45,,,35.5,,,,,724,655,682,,724,802,,,,,,,,,,,,,,,,,,,,,,https://tenaris.sharepoint.com/sites/IndicadoresMPME-AR/Informes/Curvas de Revenido/DS748/101.80x14.70 – DS748 – 13-5-2 95 (3322).xlsx,,Tracción segmento tubular - 25.4 mm - API - Temp. Amb.,6402
DS748,13-5-2 95,3322,TN95 Super Cr13,4198649-6441449-595,4198649,Dureza,4198649-595-D1,595,45,,,,,,,,,,,,,,26.4,28,24.2,,25.97,28,24.7,,,,,,,,,,,,,,,https://tenaris.sharepoint.com/sites/IndicadoresMPME-AR/Informes/Curvas de Revenido/DS748/101.80x14.70 – DS748 – 13-5-2 95 (3322).xlsx,,Dureza espesor cuerpo - 1 - NO - Temp. Amb.,6402
DS748,13-5-2 95,3322,TN95 Super Cr13,4198649-6441451-595,4198649,Charpy,4198649-595-C1,595,45,,,,,,,,,,,,,,,,,,,,,,,100,,,100,,,180,,,186,,-10,https://tenaris.sharepoint.com/sites/IndicadoresMPME-AR/Informes/Curvas de Revenido/DS748/101.80x14.70 – DS748 – 13-5-2 95 (3322).xlsx,,Charpy V Transversal - Cuerpo - 10 mm - Temp. Amb.,6402
DS748,13-5-2 95,3322,TN95 Super Cr13,4198649-6441452-595,4198649,Charpy,4198649-595-C2,595,45,,,,,,,,,,,,,,,,,,,,,,,100,,,100,,,189,,,192,,0,https://tenaris.sharepoint.com/sites/IndicadoresMPME-AR/Informes/Curvas de Revenido/DS748/101.80x14.70 – DS748 – 13-5-2 95 (3322).xlsx,,Charpy V Transversal - Cuerpo - 10 mm - Temp. Amb.,6402
DS748,13-5-2 95,87318,TN95 Super Cr13,4207845-6455245-595,4207845,Tracción,4207845-595-T1,595,45,,13.6,24.5,640,,,,724,655,,,724,785,,,,,,,,,,,,,,,,,,,,,,https://tenaris.sharepoint.com/sites/IndicadoresMPME-AR/Informes/Curvas de Revenido/DS748/88.90x6.45 – DS748 – 13-5-2 95 (87318).xlsx,,Tracción segmento tubular - 19 mm - API - Temp. Amb.,6402
DS748,13-5-2 95,87318,TN95 Super Cr13,4207845-6455247-595,4207845,Dureza,4207845-595-D1,595,45,,,,,,,,,,,,,,26,30,25,,25.5,,25.5,28,,,,,,,,,,,,,,https://tenaris.sharepoint.com/sites/IndicadoresMPME-AR/Informes/Curvas de Revenido/DS748/88.90x6.45 – DS748 – 13-5-2 95 (87318).xlsx,,Dureza espesor cuerpo - 1 - NO - Temp. Amb.,6402
DS748,13-5-2 95,87318,TN95 Super Cr13,4207845-6455249-595,4207845,Charpy,4207845-595-C2,595,45,,,,,,,,,,,,,,,,,,,,,,,100,,,100,,,100,,,107,22,0,https://tenaris.sharepoint.com/sites/IndicadoresMPME-AR/Informes/Curvas de Revenido/DS748/88.90x6.45 – DS748 – 13-5-2 95 (87318).xlsx,,Charpy V longitudinal - Cuerpo - 5 mm - Temp. Amb.,6402
DS748,13-5-2 95,87318,TN95 Super Cr13,4207845-6455250-595,4207845,Charpy,4207845-595-C1,595,45,,,,,,,,,,,,,,,,,,,,,,,100,,,100,,,104,,,109,22,-10,https://tenaris.sharepoint.com/sites/IndicadoresMPME-AR/Informes/Curvas de Revenido/DS748/88.90x6.45 – DS748 – 13-5-2 95 (87318).xlsx,,Charpy V longitudinal - Cuerpo - 5 mm - Temp. Amb.,6402
DS748,13-5-2 95,87318,TN95 Super Cr13,4219330-6479695-595,4219330,Dureza,4219330-595-D1,595,45,,,,,,,,,,,,,,26,30,25.7,,25.9,28,25.9,,,,,,,,,,,,,,,https://tenaris.sharepoint.com/sites/IndicadoresMPME-AR/Informes/Curvas de Revenido/DS748/88.90x6.45 – DS748 – 13-5-2 95 (87318) 1er y 2da pasada en Mufla.xlsx,,Dureza espesor cuerpo - 1 - NO - Temp. Amb.,6506
DS748,13-5-2 95,87318,TN95 Super Cr13,4219330-6487739-595,4219330,Tracción,4219330-595-T1,595,45,,13.6,28,706,703,,,724,655,,,724,826,,,,,,,,,,,,,,,,,,,,,,https://tenaris.sharepoint.com/sites/IndicadoresMPME-AR/Informes/Curvas de Revenido/DS748/88.90x6.45 – DS748 – 13-5-2 95 (87318) 1er y 2da pasada en Mufla.xlsx,,Tracción segmento tubular - 19 mm - API - Temp. Amb.,6506
DS748,13-5-2 95,87318,TN95 Super Cr13,4225062-6479283-595,4225062,Tracción,4225062-595-T1,595,45,,13.6,23,726,720,,,724,655,,,724,844,,,,,,,,,,,,,,,,,,,,,,https://tenaris.sharepoint.com/sites/IndicadoresMPME-AR/Informes/Curvas de Revenido/DS748/88.90x6.45 – DS748 – 13-5-2 95 (87318) 1er y 2da pasada en Mufla.xlsx,,Tracción segmento tubular - 19 mm - API - Temp. Amb.,6506
DS748,13-5-2 95,87318,TN95 Super Cr13,4225062-6479285-595,4225062,Dureza,4225062-595-D1,595,45,,,,,,,,,,,,,,28.6,30,28.5,,28.53,28,28.53,,,,,,,,,,,,,,,https://tenaris.sharepoint.com/sites/IndicadoresMPME-AR/Informes/Curvas de Revenido/DS748/88.90x6.45 – DS748 – 13-5-2 95 (87318) 1er y 2da pasada en Mufla.xlsx,,Dureza espesor cuerpo - 1 - NO - Temp. Amb.,6506
DS748,13-5-2 95,87318,TN95 Super Cr13,4225062-6479287-595,4225062,Charpy,4225062-595-C1,595,45,,,,,,,,,,,,,,,,,,,,,,,100,,,100,,,114,,,119,,0,https://tenaris.sharepoint.com/sites/IndicadoresMPME-AR/Informes/Curvas de Revenido/DS748/88.90x6.45 – DS748 – 13-5-2 95 (87318) 1er y 2da pasada en Mufla.xlsx,,Charpy V longitudinal - Cuerpo - 5 mm - Temp. Amb.,6506
DS748,13-5-2 95,87318,TN95 Super Cr13,4225062-6479288-595,4225062,Charpy,4225062-595-C2,595,45,,,,,,,,,,,,,,,,,,,,,,,100,,,100,,,118,,,120,,-10,https://tenaris.sharepoint.com/sites/IndicadoresMPME-AR/Informes/Curvas de Revenido/DS748/88.90x6.45 – DS748 – 13-5-2 95 (87318) 1er y 2da pasada en Mufla.xlsx,,Charpy V longitudinal - Cuerpo - 5 mm - Temp. Amb.,6506
DS748,13-5-2 95,87318,TN95 Super Cr13,4225567-6487814-595,4225567,Tracción,4225567-595-T1,595,45,,13.6,24,732,,,,724,655,,,724,839,,,,,,,,,,,,,,,,,,,,,,https://tenaris.sharepoint.com/sites/IndicadoresMPME-AR/Informes/Curvas de Revenido/DS748/88.90x6.45 – DS748 – 13-5-2 95 (87318) 1er y 2da pasada en Mufla.xlsx,,Tracción segmento tubular - 19 mm - API - Temp. Amb.,6506
DS748,13-5-2 95,87318,TN95 Super Cr13,4225567-6487816-595,4225567,Dureza,4225567-595-D1,595,45,,,,,,,,,,,,,,28.4,30,27.9,,28.23,28,28.23,,,,,,,,,,,,,,,https://tenaris.sharepoint.com/sites/IndicadoresMPME-AR/Informes/Curvas de Revenido/DS748/88.90x6.45 – DS748 – 13-5-2 95 (87318) 1er y 2da pasada en Mufla.xlsx,,Dureza espesor cuerpo - 1 - NO - Temp. Amb.,6506
DS748,13-5-2 95,87318,TN95 Super Cr13,4226505-6482856-595,4226505,Tracción,4226505-595-T1,595,45,,13.6,22,689,685,,,724,655,,,724,813,,,,,,,,,,,,,,,,,,,,,,https://tenaris.sharepoint.com/sites/IndicadoresMPME-AR/Informes/Curvas de Revenido/DS748/88.90x6.45 – DS748 – 13-5-2 95 (87318) 1er y 2da pasada en Mufla.xlsx,,Tracción segmento tubular - 19 mm - API - Temp. Amb.,6506
DS748,13-5-2 95,87318,TN95 Super Cr13,4226505-6482858-595,4226505,Dureza,4226505-595-D1,595,45,,,,,,,,,,,,,,27,30,26.3,,26.6,28,26.6,,,,,,,,,,,,,,,https://tenaris.sharepoint.com/sites/IndicadoresMPME-AR/Informes/Curvas de Revenido/DS748/88.90x6.45 – DS748 – 13-5-2 95 (87318) 1er y 2da pasada en Mufla.xlsx,,Dureza espesor cuerpo - 1 - NO - Temp. Amb.,6506
DS748,13-5-2 95,87318,TN95 Super Cr13,4226505-6482860-595,4226505,Charpy,4226505-595-C1,595,45,,,,,,,,,,,,,,,,,,,,,,,100,,,100,,,119,,,119,,0,https://tenaris.sharepoint.com/sites/IndicadoresMPME-AR/Informes/Curvas de Revenido/DS748/88.90x6.45 – DS748 – 13-5-2 95 (87318) 1er y 2da pasada en Mufla.xlsx,,Charpy V longitudinal - Cuerpo - 5 mm - Temp. Amb.,6506
DS748,13-5-2 95,87318,TN95 Super Cr13,4226505-6482861-595,4226505,Charpy,4226505-595-C2,595,45,,,,,,,,,,,,,,,,,,,,,,,100,,,100,,,121,,,123,,-10,https://tenaris.sharepoint.com/sites/IndicadoresMPME-AR/Informes/Curvas de Revenido/DS748/88.90x6.45 – DS748 – 13-5-2 95 (87318) 1er y 2da pasada en Mufla.xlsx,,Charpy V longitudinal - Cuerpo - 5 mm - Temp. Amb.,6506
DS748,TN 95CR13S - 13-5-2 95,84402,,4234316-6512579-595,4234316,Tracción,4234316-595-T1,595,45,,,29,,,,,758,655,671,,724,780,,,,,,,,,,,,,,,,,,,,,,https://tenaris.sharepoint.com/sites/IndicadoresMPME-AR/Informes/Curvas de Revenido/DS748/114.30x7.37 – DS748 – TN 95CR13S – 13-5-2 95 (84402) 1er y 2da pasada en Mufla.xlsx,,Tracción segmento tubular - 25.4 mm - API - Temp. Amb.,6478
DS748,TN 95CR13S - 13-5-2 95,84402,,4234316-6512583-595,4234316,Charpy,4234316-595-C2,595,45,,,,,,,,,,,,,,,,,,,,,,,100,,,100,,,116,22,,118,33,0,https://tenaris.sharepoint.com/sites/IndicadoresMPME-AR/Informes/Curvas de Revenido/DS748/114.30x7.37 – DS748 – TN 95CR13S – 13-5-2 95 (84402) 1er y 2da pasada en Mufla.xlsx,,Charpy V longitudinal - Cuerpo - 5 mm - Temp. Amb.,6478
DS748,TN 95CR13S - 13-5-2 95,84402,,4234316-6512584-595,4234316,Charpy,4234316-595-C1,595,45,,,,,,,,,,,,,,,,,,,,,,,100,,,100,,,116,22,,118,33,-10,https://tenaris.sharepoint.com/sites/IndicadoresMPME-AR/Informes/Curvas de Revenido/DS748/114.30x7.37 – DS748 – TN 95CR13S – 13-5-2 95 (84402) 1er y 2da pasada en Mufla.xlsx,,Charpy V longitudinal - Cuerpo - 5 mm - Temp. Amb.,6478
DS748,TN 95CR13S - 13-5-2 95,84402,,4234316-6512927-595,4234316,Dureza,4234316-595-D1,595,45,,,,,,,,,,,,,,25.7,30,24.5,,25.17,,25.17,,,,,,,,,,,,,,,https://tenaris.sharepoint.com/sites/IndicadoresMPME-AR/Informes/Curvas de Revenido/DS748/114.30x7.37 – DS748 – TN 95CR13S – 13-5-2 95 (84402) 1er y 2da pasada en Mufla.xlsx,,Dureza espesor cuerpo - 1 - NO - Temp. Amb.,6478
DS748,TN 95CR13S - 13-5-2 95,84402,,4261773-6534018-595,4261773,Tracción,4261773-595-T1,595,45,,,26.5,,,,,758,655,660,,724,781,,,,,,,,,,,,,,,,,,,,,,https://tenaris.sharepoint.com/sites/IndicadoresMPME-AR/Informes/Curvas de Revenido/DS748/114.30x7.37 – DS748 – TN 95CR13S – 13-5-2 95 (84402) 1er y 2da pasada en Mufla.xlsx,,Tracción segmento tubular - 25.4 mm - API - Temp. Amb.,6478
DS748,TN 95CR13S - 13-5-2 95,84402,,4261773-6534020-595,4261773,Dureza,4261773-595-D1,595,45,,,,,,,,,,,,,,24.6,30,23.7,,24.1,,24.1,,,,,,,,,,,,,,,https://tenaris.sharepoint.com/sites/IndicadoresMPME-AR/Informes/Curvas de Revenido/DS748/114.30x7.37 – DS748 – TN 95CR13S – 13-5-2 95 (84402) 1er y 2da pasada en Mufla.xlsx,,Dureza espesor cuerpo - 1 - NO - Temp. Amb.,6478
DS748,TN 95CR13S - 13-5-2 95,84402,,4261773-6534022-595,4261773,Charpy,4261773-595-C2,595,45,,,,,,,,,,,,,,,,,,,,,,,100,,,100,,,112,,,117,,0,https://tenaris.sharepoint.com/sites/IndicadoresMPME-AR/Informes/Curvas de Revenido/DS748/114.30x7.37 – DS748 – TN 95CR13S – 13-5-2 95 (84402) 1er y 2da pasada en Mufla.xlsx,,Charpy V longitudinal - Cuerpo - 5 mm - Temp. Amb.,6478
DS748,TN 95CR13S - 13-5-2 95,84402,,4261773-6534023-595,4261773,Charpy,4261773-595-C1,595,45,,,,,,,,,,,,,,,,,,,,,,,100,,,100,,,106,22,,112,33,-10,https://tenaris.sharepoint.com/sites/IndicadoresMPME-AR/Informes/Curvas de Revenido/DS748/114.30x7.37 – DS748 – TN 95CR13S – 13-5-2 95 (84402) 1er y 2da pasada en Mufla.xlsx,,Charpy V longitudinal - Cuerpo - 5 mm - Temp. Amb.,6478
DS748,TN 95CR13S - 13-5-2 95,84402,,4267308-6543472-595,4267308,Tracción,4267308-595-T1,595,45,,,29,,,,,758,655,675,,724,789,,,,,,,,,,,,,,,,,,,,,,https://tenaris.sharepoint.com/sites/IndicadoresMPME-AR/Informes/Curvas de Revenido/DS748/114.30x7.37 – DS748 – TN 95CR13S – 13-5-2 95 (84402) 1er y 2da pasada en Mufla.xlsx,,Tracción segmento tubular - 25.4 mm - API - Temp. Amb.,6478
DS748,TN 95CR13S - 13-5-2 95,84402,,4267308-6543474-595,4267308,Dureza,4267308-595-D1,595,45,,,,,,,,,,,,,,24,30,23.5,,23.73,,23.73,,,,,,,,,,,,,,,https://tenaris.sharepoint.com/sites/IndicadoresMPME-AR/Informes/Curvas de Revenido/DS748/114.30x7.37 – DS748 – TN 95CR13S – 13-5-2 95 (84402) 1er y 2da pasada en Mufla.xlsx,,Dureza espesor cuerpo - 1 - NO - Temp. Amb.,6478
DS748,TN 95CR13S - 13-5-2 95,84402,,4267308-6543476-595,4267308,Charpy,4267308-595-C2,595,45,,,,,,,,,,,,,,,,,,,,,,,100,,,100,,,110,,,112,,0,https://tenaris.sharepoint.com/sites/IndicadoresMPME-AR/Informes/Curvas de Revenido/DS748/114.30x7.37 – DS748 – TN 95CR13S – 13-5-2 95 (84402) 1er y 2da pasada en Mufla.xlsx,,Charpy V longitudinal - Cuerpo - 5 mm - Temp. Amb.,6478
DS748,TN 95CR13S - 13-5-2 95,84402,,4267308-6543477-595,4267308,Charpy,4267308-595-C1,595,45,,,,,,,,,,,,,,,,,,,,,,,100,,,100,,,103,,,107,,-10,https://tenaris.sharepoint.com/sites/IndicadoresMPME-AR/Informes/Curvas de Revenido/DS748/114.30x7.37 – DS748 – TN 95CR13S – 13-5-2 95 (84402) 1er y 2da pasada en Mufla.xlsx,,Charpy V longitudinal - Cuerpo - 5 mm - Temp. Amb.,6478
DS748,13-5-2 95,3228,TN95 Super Cr13,4084798-6287002-600,4084798,Tracción,4084798-600-T1,600,45,,,34.5,696,670,,,724,655,,,724,841,,,,,,,,,,,,,,,,,,,,,,https://tenaris.sharepoint.com/sites/IndicadoresMPME-AR/Informes/Curvas de Revenido/DS748/101.80 x 14.70 – DS748 – 13-5-2 95 (3228).xlsx,,Tracción segmento tubular - 25.4 mm - API - Temp. Amb.,5606
DS748,13-5-2 95,3228,TN95 Super Cr13,4084798-6287004-600,4084798,Dureza,4084798-600-D1,600,45,,,,,,,,,,,,,,28.3,,26.9,,27.5,,27.3,,,,,,,,,,,,,,,https://tenaris.sharepoint.com/sites/IndicadoresMPME-AR/Informes/Curvas de Revenido/DS748/101.80 x 14.70 – DS748 – 13-5-2 95 (3228).xlsx,,Dureza espesor cuerpo - 1 - NO - Temp. Amb.,5606
DS748,13-5-2 95,3228,TN95 Super Cr13,4084798-6287006-600,4084798,Charpy,4084798-600-C1,600,45,,,,,,,,,,,,,,,,,,,,,,,100,,,100,,,158,40,,160,60,-10,https://tenaris.sharepoint.com/sites/IndicadoresMPME-AR/Informes/Curvas de Revenido/DS748/101.80 x 14.70 – DS748 – 13-5-2 95 (3228).xlsx,,Charpy V Transversal - Cuerpo - 10 mm - Temp. Amb.,5606
DS748,13-5-2 95,3228,TN95 Super Cr13,4084798-6287007-600,4084798,Charpy,4084798-600-C2,600,45,,,,,,,,,,,,,,,,,,,,,,,100,,,100,,,166,,,168,,0,https://tenaris.sharepoint.com/sites/IndicadoresMPME-AR/Informes/Curvas de Revenido/DS748/101.80 x 14.70 – DS748 – 13-5-2 95 (3228).xlsx,,Charpy V Transversal - Cuerpo - 10 mm - Temp. Amb.,5606
DS748,13-5-2 95,3322,TN95 Super Cr13,4198650-6442414-600,4198650,Tracción,4198650-600-T1,600,45,,,34.5,,,,,724,655,675,,724,806,,,,,,,,,,,,,,,,,,,,,,https://tenaris.sharepoint.com/sites/IndicadoresMPME-AR/Informes/Curvas de Revenido/DS748/101.80x14.70 – DS748 – 13-5-2 95 (3322).xlsx,,Tracción segmento tubular - 25.4 mm - API - Temp. Amb.,6402
DS748,13-5-2 95,3322,TN95 Super Cr13,4198650-6442416-600,4198650,Dureza,4198650-600-D1,600,45,,,,,,,,,,,,,,25,28,23.5,,24.8,28,24.2,,,,,,,,,,,,,,,https://tenaris.sharepoint.com/sites/IndicadoresMPME-AR/Informes/Curvas de Revenido/DS748/101.80x14.70 – DS748 – 13-5-2 95 (3322).xlsx,,Dureza espesor cuerpo - 1 - NO - Temp. Amb.,6402
DS748,13-5-2 95,3322,TN95 Super Cr13,4198650-6442418-600,4198650,Charpy,4198650-600-C1,600,45,,,,,,,,,,,,,,,,,,,,,,,100,,,100,,,194,,,198,,-10,https://tenaris.sharepoint.com/sites/IndicadoresMPME-AR/Informes/Curvas de Revenido/DS748/101.80x14.70 – DS748 – 13-5-2 95 (3322).xlsx,,Charpy V Transversal - Cuerpo - 10 mm - Temp. Amb.,6402
DS748,13-5-2 95,3322,TN95 Super Cr13,4198650-6442419-600,4198650,Charpy,4198650-600-C2,600,45,,,,,,,,,,,,,,,,,,,,,,,100,,,100,,,197,,,203,,0,https://tenaris.sharepoint.com/sites/IndicadoresMPME-AR/Informes/Curvas de Revenido/DS748/101.80x14.70 – DS748 – 13-5-2 95 (3322).xlsx,,Charpy V Transversal - Cuerpo - 10 mm - Temp. Amb.,6402
DS748,13-5-2 95,87318,TN95 Super Cr13,4207846-6454677-600,4207846,Tracción,4207846-600-T1,600,45,,13.6,25,618,,,,724,655,,,,788,,,,,,,,,,,,,,,,,,,,,,https://tenaris.sharepoint.com/sites/IndicadoresMPME-AR/Informes/Curvas de Revenido/DS748/88.90x6.45 – DS748 – 13-5-2 95 (87318).xlsx,,Tracción segmento tubular - 19 mm - API - Temp. Amb.,6402
DS748,13-5-2 95,87318,TN95 Super Cr13,4207846-6454679-600,4207846,Dureza,4207846-600-D1,600,45,,,,,,,,,,,,,,25,30,24.5,,24.77,,24.77,28,,,,,,,,,,,,,,https://tenaris.sharepoint.com/sites/IndicadoresMPME-AR/Informes/Curvas de Revenido/DS748/88.90x6.45 – DS748 – 13-5-2 95 (87318).xlsx,,Dureza espesor cuerpo - 1 - NO - Temp. Amb.,6402
DS748,13-5-2 95,87318,TN95 Super Cr13,4207846-6454681-600,4207846,Charpy,4207846-600-C2,600,45,,,,,,,,,,,,,,,,,,,,,,,100,,,100,,,103,,,108,22,0,https://tenaris.sharepoint.com/sites/IndicadoresMPME-AR/Informes/Curvas de Revenido/DS748/88.90x6.45 – DS748 – 13-5-2 95 (87318).xlsx,,Charpy V longitudinal - Cuerpo - 5 mm - Temp. Amb.,6402
DS748,13-5-2 95,87318,TN95 Super Cr13,4207846-6454682-600,4207846,Charpy,4207846-600-C1,600,45,,,,,,,,,,,,,,,,,,,,,,,100,,,100,,,107,,,110,22,-10,https://tenaris.sharepoint.com/sites/IndicadoresMPME-AR/Informes/Curvas de Revenido/DS748/88.90x6.45 – DS748 – 13-5-2 95 (87318).xlsx,,Charpy V longitudinal - Cuerpo - 5 mm - Temp. Amb.,6402
DS748,13-5-2,84927,,4280683-6565487-600,4280683,Tracción,4280683-600-T1,600,45,,,29,872,875,873,,896,758,,,793,911,,,,,,,,,,,,,,,,,,,,,,https://tenaris.sharepoint.com/sites/IndicadoresMPME-AR/Informes/Curvas de Revenido/DS748/177.80x10.36 – DS748 – 13-5-2 (84927).xlsx,,Tracción segmento tubular - 25.4 mm - API - Temp. Amb.,5159
DS748,13-5-2,84927,,4280683-6565491-600,4280683,Charpy,4280683-600-C2,600,45,,,,,,,,,,,,,,,,,,,,,,,100,,,100,,,106,,,116,,0,https://tenaris.sharepoint.com/sites/IndicadoresMPME-AR/Informes/Curvas de Revenido/DS748/177.80x10.36 – DS748 – 13-5-2 (84927).xlsx,,Charpy V Transversal - Cuerpo - 7.5 mm - Temp. Amb.,5159
DS748,13-5-2,84927,,4280683-6565492-600,4280683,Charpy,4280683-600-C1,600,45,,,,,,,,,,,,,,,,,,,,,,,100,,,100,,,117,32,,119,48,-10,https://tenaris.sharepoint.com/sites/IndicadoresMPME-AR/Informes/Curvas de Revenido/DS748/177.80x10.36 – DS748 – 13-5-2 (84927).xlsx,,Charpy V Transversal - Cuerpo - 7.5 mm - Temp. Amb.,5159
DS748,13-5-2,84927,,4280683-6565663-600,4280683,Dureza,4280683-600-D1,600,45,,,,,,,,,,,,,,30.7,30,29.9,,30.47,32,30.07,,,,,,,,,,,,,,,https://tenaris.sharepoint.com/sites/IndicadoresMPME-AR/Informes/Curvas de Revenido/DS748/177.80x10.36 – DS748 – 13-5-2 (84927).xlsx,,Dureza espesor cuerpo - 1 - NO - Temp. Amb.,5159
DS748,13-5-2,84927,,4280683-6566916-600,4280683,Tracción,4280683-600-T2,600,45,,,25,843,848,846,,896,758,,,793,876,,,,,,,,,,,,,,,,,,,,,,https://tenaris.sharepoint.com/sites/IndicadoresMPME-AR/Informes/Curvas de Revenido/DS748/177.80x10.36 – DS748 – 13-5-2 (84927).xlsx,,Tracción segmento tubular - 25.4 mm - API - Temp. Amb.,5159
DS748,13-5-2 95,3230,TN95 Super Cr13,4330008-6636670-600,4330008,Tracción,4330008-600-T1,600,45,,,20,684,,,,724,655,,,724,838,,,,,,,,,,,,,,,,,,,,,,https://tenaris.sharepoint.com/sites/IndicadoresMPME-AR/Informes/Curvas de Revenido/DS748/197.98x23.30 – DS748 – 13-5-2 95 (3230).xlsx,,Tracción longitudinal redonda - Cuerpo - 12.7 - API - Temp. Amb.,5159
DS748,13-5-2 95,3230,TN95 Super Cr13,4330008-6636671-600,4330008,Dureza,4330008-600-D1,600,45,,,,,,,,,,,,,,27,28,25,,27,28,26,,,,,,,,,,,,,,,https://tenaris.sharepoint.com/sites/IndicadoresMPME-AR/Informes/Curvas de Revenido/DS748/197.98x23.30 – DS748 – 13-5-2 95 (3230).xlsx,,Dureza espesor cuerpo - 1 - NO - Temp. Amb.,5159
DS748,13-5-2 95,3230,TN95 Super Cr13,4330008-6636673-600,4330008,Charpy,4330008-600-C2,600,45,,,,,,,,,,,,,,,,,,,,,,,100,,,100,,,136,40,,141,60,-10,https://tenaris.sharepoint.com/sites/IndicadoresMPME-AR/Informes/Curvas de Revenido/DS748/197.98x23.30 – DS748 – 13-5-2 95 (3230).xlsx,,Charpy V Transversal - Cuerpo - 10 mm - Temp. Amb.,5159
DS748,13-5-2 95,3230,TN95 Super Cr13,4330008-6636674-600,4330008,Charpy,4330008-600-C1,600,45,,,,,,,,,,,,,,,,,,,,,,,100,,,100,,,153,40,,162,60,0,https://tenaris.sharepoint.com/sites/IndicadoresMPME-AR/Informes/Curvas de Revenido/DS748/197.98x23.30 – DS748 – 13-5-2 95 (3230).xlsx,,Charpy V Transversal - Cuerpo - 10 mm - Temp. Amb.,5159
DS748,13-5-2 95,3228,TN95 Super Cr13,4084803-6287016-605,4084803,Tracción,4084803-605-T1,605,45,,,34.5,686,669,,,724,655,,,724,835,,,,,,,,,,,,,,,,,,,,,,https://tenaris.sharepoint.com/sites/IndicadoresMPME-AR/Informes/Curvas de Revenido/DS748/101.80 x 14.70 – DS748 – 13-5-2 95 (3228).xlsx,,Tracción segmento tubular - 25.4 mm - API - Temp. Amb.,5606
DS748,13-5-2 95,3228,TN95 Super Cr13,4084803-6287018-605,4084803,Dureza,4084803-605-D1,605,45,,,,,,,,,,,,,,27.5,28,25.8,,26.83,27,26.2,,,,,,,,,,,,,,,https://tenaris.sharepoint.com/sites/IndicadoresMPME-AR/Informes/Curvas de Revenido/DS748/101.80 x 14.70 – DS748 – 13-5-2 95 (3228).xlsx,,Dureza espesor cuerpo - 1 - NO - Temp. Amb.,5606
DS748,13-5-2 95,3228,TN95 Super Cr13,4084803-6287020-605,4084803,Charpy,4084803-605-C1,605,45,,,,,,,,,,,,,,,,,,,,,,,100,,,100,,,164,40,,168,60,-10,https://tenaris.sharepoint.com/sites/IndicadoresMPME-AR/Informes/Curvas de Revenido/DS748/101.80 x 14.70 – DS748 – 13-5-2 95 (3228).xlsx,,Charpy V Transversal - Cuerpo - 10 mm - Temp. Amb.,5606
DS748,13-5-2 95,3228,TN95 Super Cr13,4084803-6287021-605,4084803,Charpy,4084803-605-C2,605,45,,,,,,,,,,,,,,,,,,,,,,,100,,,100,,,162,,,168,,0,https://tenaris.sharepoint.com/sites/IndicadoresMPME-AR/Informes/Curvas de Revenido/DS748/101.80 x 14.70 – DS748 – 13-5-2 95 (3228).xlsx,,Charpy V Transversal - Cuerpo - 10 mm - Temp. Amb.,5606
DS748,TN 95CR13S - 13-5-2 95,84402,,4195308-6438783-605,4195308,Tracción,4195308-605-T2,605,45,,,23,595,603,,,758,655,,,724,775,,,,,,,,,,,,,,,,,,,,,,https://tenaris.sharepoint.com/sites/IndicadoresMPME-AR/Informes/Curvas de Revenido/DS748/114.30x7.37 – DS748 - TN 95CR13S - 13-5-2 95 (84402) - Copy.xlsx,,Tracción segmento tubular - 25.4 mm - API - Temp. Amb.,6402
DS748,TN 95CR13S - 13-5-2 95,84402,,4195308-6438783-605,4195308,Tracción,4195308-605-T1,605,45,,,23,595,603,,,758,655,,,724,775,,,,,,,,,,,,,,,,,,,,,,https://tenaris.sharepoint.com/sites/IndicadoresMPME-AR/Informes/Curvas de Revenido/DS748/114.30x7.37 – DS748 - TN 95CR13S - 13-5-2 95 (84402).xlsx,,Tracción segmento tubular - 25.4 mm - API - Temp. Amb.,6402
DS748,TN 95CR13S - 13-5-2 95,84402,,4195308-6438785-605,4195308,Dureza,4195308-605-D2,605,45,,,,,,,,,,,,,,23.5,30,23,,23.27,,23.27,,,,,,,,,,,,,,,https://tenaris.sharepoint.com/sites/IndicadoresMPME-AR/Informes/Curvas de Revenido/DS748/114.30x7.37 – DS748 - TN 95CR13S - 13-5-2 95 (84402) - Copy.xlsx,,Dureza espesor cuerpo - 1 - NO - Temp. Amb.,6402
DS748,TN 95CR13S - 13-5-2 95,84402,,4195308-6438785-605,4195308,Dureza,4195308-605-D1,605,45,,,,,,,,,,,,,,23.5,30,23,,23.27,,23.27,,,,,,,,,,,,,,,https://tenaris.sharepoint.com/sites/IndicadoresMPME-AR/Informes/Curvas de Revenido/DS748/114.30x7.37 – DS748 - TN 95CR13S - 13-5-2 95 (84402).xlsx,,Dureza espesor cuerpo - 1 - NO - Temp. Amb.,6402
DS748,TN 95CR13S - 13-5-2 95,84402,,4195308-6438787-605,4195308,Charpy,4195308-605-C4,605,45,,,,,,,,,,,,,,,,,,,,,,,100,,,100,,,98,22,,101,33,0,https://tenaris.sharepoint.com/sites/IndicadoresMPME-AR/Informes/Curvas de Revenido/DS748/114.30x7.37 – DS748 - TN 95CR13S - 13-5-2 95 (84402) - Copy.xlsx,,Charpy V longitudinal - Cuerpo - 5 mm - Temp. Amb.,6402
DS748,TN 95CR13S - 13-5-2 95,84402,,4195308-6438787-605,4195308,Charpy,4195308-605-C2,605,45,,,,,,,,,,,,,,,,,,,,,,,100,,,100,,,98,22,,101,33,0,https://tenaris.sharepoint.com/sites/IndicadoresMPME-AR/Informes/Curvas de Revenido/DS748/114.30x7.37 – DS748 - TN 95CR13S - 13-5-2 95 (84402).xlsx,,Charpy V longitudinal - Cuerpo - 5 mm - Temp. Amb.,6402
DS748,TN 95CR13S - 13-5-2 95,84402,,4195308-6438788-605,4195308,Charpy,4195308-605-C3,605,45,,,,,,,,,,,,,,,,,,,,,,,100,,,100,,,96,22,,98,33,-10,https://tenaris.sharepoint.com/sites/IndicadoresMPME-AR/Informes/Curvas de Revenido/DS748/114.30x7.37 – DS748 - TN 95CR13S - 13-5-2 95 (84402) - Copy.xlsx,,Charpy V longitudinal - Cuerpo - 5 mm - Temp. Amb.,6402
DS748,TN 95CR13S - 13-5-2 95,84402,,4195308-6438788-605,4195308,Charpy,4195308-605-C1,605,45,,,,,,,,,,,,,,,,,,,,,,,100,,,100,,,96,22,,98,33,-10,https://tenaris.sharepoint.com/sites/IndicadoresMPME-AR/Informes/Curvas de Revenido/DS748/114.30x7.37 – DS748 - TN 95CR13S - 13-5-2 95 (84402).xlsx,,Charpy V longitudinal - Cuerpo - 5 mm - Temp. Amb.,6402
DS748,13-5-2 95,87318,TN95 Super Cr13,4207849-6457321-605,4207849,Tracción,4207849-605-T1,605,45,,13.6,20,636,,,,724,655,,,,789,,,,,,,,,,,,,,,,,,,,,,https://tenaris.sharepoint.com/sites/IndicadoresMPME-AR/Informes/Curvas de Revenido/DS748/88.90x6.45 – DS748 – 13-5-2 95 (87318).xlsx,,Tracción segmento tubular - 19 mm - API - Temp. Amb.,6402
DS748,13-5-2 95,87318,TN95 Super Cr13,4207849-6457323-605,4207849,Dureza,4207849-605-D1,605,45,,,,,,,,,,,,,,24.9,30,23.8,,24.4,,24.4,28,,,,,,,,,,,,,,https://tenaris.sharepoint.com/sites/IndicadoresMPME-AR/Informes/Curvas de Revenido/DS748/88.90x6.45 – DS748 – 13-5-2 95 (87318).xlsx,,Dureza espesor cuerpo - 1 - NO - Temp. Amb.,6402
DS748,13-5-2 95,87318,TN95 Super Cr13,4207849-6457325-605,4207849,Charpy,4207849-605-C2,605,45,,,,,,,,,,,,,,,,,,,,,,,100,,,100,,,109,,,117,22,0,https://tenaris.sharepoint.com/sites/IndicadoresMPME-AR/Informes/Curvas de Revenido/DS748/88.90x6.45 – DS748 – 13-5-2 95 (87318).xlsx,,Charpy V longitudinal - Cuerpo - 5 mm - Temp. Amb.,6402
DS748,13-5-2 95,87318,TN95 Super Cr13,4207849-6457326-605,4207849,Charpy,4207849-605-C1,605,45,,,,,,,,,,,,,,,,,,,,,,,100,,,100,,,117,,,120,22,-10,https://tenaris.sharepoint.com/sites/IndicadoresMPME-AR/Informes/Curvas de Revenido/DS748/88.90x6.45 – DS748 – 13-5-2 95 (87318).xlsx,,Charpy V longitudinal - Cuerpo - 5 mm - Temp. Amb.,6402
DS748,13-5-2 95,87318,TN95 Super Cr13,4219332-6479674-605,4219332,Tracción,4219332-605-T1,605,45,,13.6,24.5,676,671,,,724,655,,,724,815,,,,,,,,,,,,,,,,,,,,,,https://tenaris.sharepoint.com/sites/IndicadoresMPME-AR/Informes/Curvas de Revenido/DS748/88.90x6.45 – DS748 – 13-5-2 95 (87318) 1er y 2da pasada en Mufla.xlsx,,Tracción segmento tubular - 19 mm - API - Temp. Amb.,6506
