Repository: ManuelU99/CR

File: data_bi_CR2.csv (part 12 of 15)
Tipo_Acero_Limpio,Grado_Acero,Ciclo,Familia,Muestra_Probeta_Temp,Muestra,Test type,Muestra_Temp_TestType_Index,Tipo de muestra (Sin °C),Tubo,Alarg Max Req (merged),Alarg Min Req (merged),Alarg. Obt. (%) (merged),Fluencia 0.2% Obt (merged),Fluencia 0.5% Obt (merged),Fluencia 0.6% Obt (merged),Fluencia 0.7% Obt (merged),Fluencia Max Req (merged),Fluencia Min Req (merged),Fluencia Offset Obt (merged),Rotura Max Req (merged),Rotura Min Req (merged),Rotura Obt (merged),Dureza Ind. Máx. Obt 1 (merged),Dureza Ind. Max. Req (merged),Dureza Ind. Mín. Obt 1 (merged),Dureza Ind. Min. Req (merged),Dureza Prom. Máx. Obt 1 (merged),Dureza Prom. Max. Req (merged),Dureza Prom. Mín. Obt 1 (merged),Dureza Prom. Mín. Req (merged),Area Dúctil Indiv. Max. Req (%) (merged),Area Dúctil Indiv. Min. Obt (%) (merged),Area Dúctil Indiv. Min. Req (%) (merged),Area Dúctil Prom. Max. Req (%) (merged),Area Dúctil Prom. Min. Obt (%) (merged),Area Dúctil Prom. Min. Req (%) (merged),Energia Indiv. Max. Req. (J) (merged),Energia Indiv. Min. Obt. (J) (merged),Energia Indiv. Min. Req. (J) (merged),Energia Prom. Max. Req. (J) (merged),Energia Prom. Min. Obt. (J) (merged),Energia Prom. Min. Req. (J) (merged),Temp Ensayo Req (merged),Full File Path,OP,Tipo de probeta,Colada.1
DS749,L80 Cr13,87576,,4335170-6642780-680,4335170,Charpy,4335170-680-C1,680,45,,,,,,,,,,,,,,,,,,,,,,,60,,,60,,,34,,,37,,-10,https://tenaris.sharepoint.com/sites/IndicadoresMPME-AR/Informes/Curvas de Revenido/DS749/114.30 x 6.88 – DS 749 – L80 Cr13 (Ciclo 87576).xlsx,,Charpy V longitudinal - Cuerpo - 5 mm - Temp. Amb.,7567
DS749,L80 Cr13,87576,,4335170-6642781-680,4335170,Charpy,4335170-680-C2,680,45,,,,,,,,,,,,,,,,,,,,,,,65,,,75,,,38,9.9,,45,14.85,0,https://tenaris.sharepoint.com/sites/IndicadoresMPME-AR/Informes/Curvas de Revenido/DS749/114.30 x 6.88 – DS 749 – L80 Cr13 (Ciclo 87576).xlsx,,Charpy V longitudinal - Cuerpo - 5 mm - Temp. Amb.,7567
DS749,L80 Cr13,87576,,4335171-6642754-700,4335171,Tracción,4335171-700-T1,700,45,,,23.5,,596,606,,758,655,,,758,758,,,,,,,,,,,,,,,,,,,,,,https://tenaris.sharepoint.com/sites/IndicadoresMPME-AR/Informes/Curvas de Revenido/DS749/114.30 x 6.88 – DS 749 – L80 Cr13 (Ciclo 87576).xlsx,,Tracción segmento tubular - 25.4 mm - API - Temp. Amb.,7567
DS749,L80 Cr13,87576,,4335171-6642756-700,4335171,Dureza,4335171-700-D1,700,45,,,,,,,,,,,,,,21.7,29,21.5,,21.6,27,21.6,,,,,,,,,,,,,,,https://tenaris.sharepoint.com/sites/IndicadoresMPME-AR/Informes/Curvas de Revenido/DS749/114.30 x 6.88 – DS 749 – L80 Cr13 (Ciclo 87576).xlsx,,Dureza espesor cuerpo - 1 - NO - Temp. Amb.,7567
DS749,L80 Cr13,87576,,4335171-6642758-700,4335171,Charpy,4335171-700-C1,700,45,,,,,,,,,,,,,,,,,,,,,,,55,,,60,,,38,,,40,,-10,https://tenaris.sharepoint.com/sites/IndicadoresMPME-AR/Informes/Curvas de Revenido/DS749/114.30 x 6.88 – DS 749 – L80 Cr13 (Ciclo 87576).xlsx,,Charpy V longitudinal - Cuerpo - 5 mm - Temp. Amb.,7567
DS749,L80 Cr13,87576,,4335171-6642759-700,4335171,Charpy,4335171-700-C2,700,45,,,,,,,,,,,,,,,,,,,,,,,75,,,75,,,44,9.9,,46,14.85,0,https://tenaris.sharepoint.com/sites/IndicadoresMPME-AR/Informes/Curvas de Revenido/DS749/114.30 x 6.88 – DS 749 – L80 Cr13 (Ciclo 87576).xlsx,,Charpy V longitudinal - Cuerpo - 5 mm - Temp. Amb.,7567
DS750,L80 13CR,84970,L80 Cr13,4294860-6585744-695,4294860,Tracción,4294860-695-T1,695,60,,,28,,619,,,655,552,,,655,775,,,,,,,,,,,,,,,,,,,,,,https://tenaris.sharepoint.com/sites/IndicadoresMPME-AR/Informes/Curvas de Revenido/DS750/168.28 x 8.94 -DS 750 -  L80 13CR - (Ciclo 84970  Col. 6177).xls,,Tracción segmento tubular - 25.4 mm - ASTM - Temp. Amb.,6177
DS750,L80 13CR,84970,L80 Cr13,4294860-6585746-695,4294860,Dureza,4294860-695-D1,695,60,,,,,,,,,,,,,,22.9,24,22,,22.63,23,22.27,,,,,,,,,,,,,,,https://tenaris.sharepoint.com/sites/IndicadoresMPME-AR/Informes/Curvas de Revenido/DS750/168.28 x 8.94 -DS 750 -  L80 13CR - (Ciclo 84970  Col. 6177).xls,,Dureza espesor cuerpo - 1 - NO - Temp. Amb.,6177
DS750,L80 13CR,84970,L80 Cr13,4294860-6588122-695,4294860,Dureza,4294860-695-D2,695,60,,,,,,,,,,,,,,22.9,24,21.9,,22.7,23,22.13,,,,,,,,,,,,,,,https://tenaris.sharepoint.com/sites/IndicadoresMPME-AR/Informes/Curvas de Revenido/DS750/168.28 x 8.94 -DS 750 -  L80 13CR - (Ciclo 84970  Col. 6177).xls,,Dureza espesor cuerpo - 1 - NO - Temp. Amb.,6177
DS750,L80 13CR,84970,L80 Cr13,4294861-6585729-710,4294861,Dureza,4294861-710-D1,710,60,,,,,,,,,,,,,,23.6,24,22.4,,23.37,23,22.77,,,,,,,,,,,,,,,https://tenaris.sharepoint.com/sites/IndicadoresMPME-AR/Informes/Curvas de Revenido/DS750/168.28 x 8.94 -DS 750 -  L80 13CR - (Ciclo 84970  Col. 6177).xls,,Dureza espesor cuerpo - 1 - NO - Temp. Amb.,6177
DS750,L80 13CR,84970,L80 Cr13,4294861-6588123-710,4294861,Dureza,4294861-710-D2,710,60,,,,,,,,,,,,,,24,24,22.1,,23.87,23,22.73,,,,,,,,,,,,,,,https://tenaris.sharepoint.com/sites/IndicadoresMPME-AR/Informes/Curvas de Revenido/DS750/168.28 x 8.94 -DS 750 -  L80 13CR - (Ciclo 84970  Col. 6177).xls,,Dureza espesor cuerpo - 1 - NO - Temp. Amb.,6177
DS750,L80 13CR,84970,L80 Cr13,4332399-6641096-590,4332399,Tracción,4332399-590-T1,590,45,,,21.5,,814,831,,758,655,823,,758,966,,,,,,,,,,,,,,,,,,,,,,https://tenaris.sharepoint.com/sites/IndicadoresMPME-AR/Informes/Curvas de Revenido/DS750/168.28 x 8.94 -DS 750 -  L80 13CR - (Ciclo 84970  Col. 6177) 1.xls,,Tracción segmento tubular - 25.4 mm - API - Temp. Amb.,6177
DS750,L80 13CR,84970,L80 Cr13,4332399-6641097-590,4332399,Dureza,4332399-590-D1,590,45,,,,,,,,,,,,,,32.7,29,31.6,,32.1,27,32.1,,,,,,,,,,,,,,,https://tenaris.sharepoint.com/sites/IndicadoresMPME-AR/Informes/Curvas de Revenido/DS750/168.28 x 8.94 -DS 750 -  L80 13CR - (Ciclo 84970  Col. 6177) 1.xls,,Dureza espesor cuerpo - 1 - NO - Temp. Amb.,6177
DS750,L80 13CR,84970,L80 Cr13,4332399-6641099-590,4332399,Charpy,4332399-590-C1,590,45,,,,,,,,,,,,,,,,,,,,,,,15,,,15,,,13,,,13,,-10,https://tenaris.sharepoint.com/sites/IndicadoresMPME-AR/Informes/Curvas de Revenido/DS750/168.28 x 8.94 -DS 750 -  L80 13CR - (Ciclo 84970  Col. 6177) 1.xls,,Charpy V Transversal - Cuerpo - 5 mm - Temp. Amb.,6177
DS750,L80 13CR,84970,L80 Cr13,4332399-6641100-590,4332399,Charpy,4332399-590-C2,590,45,,,,,,,,,,,,,,,,,,,,,,,15,,,15,,,14,,,15,,0,https://tenaris.sharepoint.com/sites/IndicadoresMPME-AR/Informes/Curvas de Revenido/DS750/168.28 x 8.94 -DS 750 -  L80 13CR - (Ciclo 84970  Col. 6177) 1.xls,,Charpy V Transversal - Cuerpo - 5 mm - Temp. Amb.,6177
DS750,L80 13CR,84970,L80 Cr13,4332399-6641101-590,4332399,Charpy,4332399-590-C3,590,45,,,,,,,,,,,,,,,,,,,,,,,20,,,20,,,24,,,26,,-10,https://tenaris.sharepoint.com/sites/IndicadoresMPME-AR/Informes/Curvas de Revenido/DS750/168.28 x 8.94 -DS 750 -  L80 13CR - (Ciclo 84970  Col. 6177) 1.xls,,Charpy V longitudinal - Cuerpo - 7.5 mm - Temp. Amb.,6177
DS750,L80 13CR,84970,L80 Cr13,4332399-6641102-590,4332399,Charpy,4332399-590-C4,590,45,,,,,,,,,,,,,,,,,,,,,,,20,,,25,,,26,,,31,,0,https://tenaris.sharepoint.com/sites/IndicadoresMPME-AR/Informes/Curvas de Revenido/DS750/168.28 x 8.94 -DS 750 -  L80 13CR - (Ciclo 84970  Col. 6177) 1.xls,,Charpy V longitudinal - Cuerpo - 7.5 mm - Temp. Amb.,6177
DS750,L80 13CR,84970,L80 Cr13,4332402-6638281-600,4332402,Tracción,4332402-600-T1,600,45,,,21,,759,781,,758,655,777,,758,921,,,,,,,,,,,,,,,,,,,,,,https://tenaris.sharepoint.com/sites/IndicadoresMPME-AR/Informes/Curvas de Revenido/DS750/168.28 x 8.94 -DS 750 -  L80 13CR - (Ciclo 84970  Col. 6177) 1.xls,,Tracción segmento tubular - 25.4 mm - API - Temp. Amb.,6177
DS750,L80 13CR,84970,L80 Cr13,4332402-6638282-600,4332402,Dureza,4332402-600-D1,600,45,,,,,,,,,,,,,,31.1,29,29.2,,30.6,27,29.5,,,,,,,,,,,,,,,https://tenaris.sharepoint.com/sites/IndicadoresMPME-AR/Informes/Curvas de Revenido/DS750/168.28 x 8.94 -DS 750 -  L80 13CR - (Ciclo 84970  Col. 6177) 1.xls,,Dureza espesor cuerpo - 1 - NO - Temp. Amb.,6177
DS750,L80 13CR,84970,L80 Cr13,4332402-6638284-600,4332402,Charpy,4332402-600-C1,600,45,,,,,,,,,,,,,,,,,,,,,,,20,,,20,,,13,,,13,,-10,https://tenaris.sharepoint.com/sites/IndicadoresMPME-AR/Informes/Curvas de Revenido/DS750/168.28 x 8.94 -DS 750 -  L80 13CR - (Ciclo 84970  Col. 6177) 1.xls,,Charpy V Transversal - Cuerpo - 5 mm - Temp. Amb.,6177
DS750,L80 13CR,84970,L80 Cr13,4332402-6638285-600,4332402,Charpy,4332402-600-C2,600,45,,,,,,,,,,,,,,,,,,,,,,,25,,,25,,,15,,,16,,0,https://tenaris.sharepoint.com/sites/IndicadoresMPME-AR/Informes/Curvas de Revenido/DS750/168.28 x 8.94 -DS 750 -  L80 13CR - (Ciclo 84970  Col. 6177) 1.xls,,Charpy V Transversal - Cuerpo - 5 mm - Temp. Amb.,6177
DS750,L80 13CR,84970,L80 Cr13,4332402-6638286-600,4332402,Charpy,4332402-600-C3,600,45,,,,,,,,,,,,,,,,,,,,,,,15,,,15,,,21,,,22,,-10,https://tenaris.sharepoint.com/sites/IndicadoresMPME-AR/Informes/Curvas de Revenido/DS750/168.28 x 8.94 -DS 750 -  L80 13CR - (Ciclo 84970  Col. 6177) 1.xls,,Charpy V longitudinal - Cuerpo - 7.5 mm - Temp. Amb.,6177
DS750,L80 13CR,84970,L80 Cr13,4332402-6638287-600,4332402,Charpy,4332402-600-C4,600,45,,,,,,,,,,,,,,,,,,,,,,,25,,,25,,,31,,,32,,0,https://tenaris.sharepoint.com/sites/IndicadoresMPME-AR/Informes/Curvas de Revenido/DS750/168.28 x 8.94 -DS 750 -  L80 13CR - (Ciclo 84970  Col. 6177) 1.xls,,Charpy V longitudinal - Cuerpo - 7.5 mm - Temp. Amb.,6177
DS750,L80 13CR,84970,L80 Cr13,4332404-6641083-610,4332404,Tracción,4332404-610-T1,610,45,,,23.5,,741,760,,758,655,751,,758,915,,,,,,,,,,,,,,,,,,,,,,https://tenaris.sharepoint.com/sites/IndicadoresMPME-AR/Informes/Curvas de Revenido/DS750/168.28 x 8.94 -DS 750 -  L80 13CR - (Ciclo 84970  Col. 6177) 1.xls,,Tracción segmento tubular - 25.4 mm - API - Temp. Amb.,6177
DS750,L80 13CR,84970,L80 Cr13,4332404-6641084-610,4332404,Dureza,4332404-610-D1,610,45,,,,,,,,,,,,,,29.8,29,29.1,,29.7,27,29.3,,,,,,,,,,,,,,,https://tenaris.sharepoint.com/sites/IndicadoresMPME-AR/Informes/Curvas de Revenido/DS750/168.28 x 8.94 -DS 750 -  L80 13CR - (Ciclo 84970  Col. 6177) 1.xls,,Dureza espesor cuerpo - 1 - NO - Temp. Amb.,6177
DS750,L80 13CR,84970,L80 Cr13,4332404-6641086-610,4332404,Charpy,4332404-610-C1,610,45,,,,,,,,,,,,,,,,,,,,,,,25,,,25,,,15,,,16,,-10,https://tenaris.sharepoint.com/sites/IndicadoresMPME-AR/Informes/Curvas de Revenido/DS750/168.28 x 8.94 -DS 750 -  L80 13CR - (Ciclo 84970  Col. 6177) 1.xls,,Charpy V Transversal - Cuerpo - 5 mm - Temp. Amb.,6177
DS750,L80 13CR,84970,L80 Cr13,4332404-6641087-610,4332404,Charpy,4332404-610-C2,610,45,,,,,,,,,,,,,,,,,,,,,,,45,,,50,,,20,,,22,,0,https://tenaris.sharepoint.com/sites/IndicadoresMPME-AR/Informes/Curvas de Revenido/DS750/168.28 x 8.94 -DS 750 -  L80 13CR - (Ciclo 84970  Col. 6177) 1.xls,,Charpy V Transversal - Cuerpo - 5 mm - Temp. Amb.,6177
DS750,L80 13CR,84970,L80 Cr13,4332404-6641088-610,4332404,Charpy,4332404-610-C3,610,45,,,,,,,,,,,,,,,,,,,,,,,25,,,25,,,31,,,31,,-10,https://tenaris.sharepoint.com/sites/IndicadoresMPME-AR/Informes/Curvas de Revenido/DS750/168.28 x 8.94 -DS 750 -  L80 13CR - (Ciclo 84970  Col. 6177) 1.xls,,Charpy V longitudinal - Cuerpo - 7.5 mm - Temp. Amb.,6177
DS750,L80 13CR,84970,L80 Cr13,4333540-6641354-620,4333540,Tracción,4333540-620-T1,620,45,,,25.5,,742,755,,758,655,746,,758,894,,,,,,,,,,,,,,,,,,,,,,https://tenaris.sharepoint.com/sites/IndicadoresMPME-AR/Informes/Curvas de Revenido/DS750/168.28 x 8.94 -DS 750 -  L80 13CR - (Ciclo 84970  Col. 6177) 1.xls,,Tracción segmento tubular - 25.4 mm - API - Temp. Amb.,6177
DS750,L80 13CR,84970,L80 Cr13,4333540-6641355-620,4333540,Dureza,4333540-620-D1,620,45,,,,,,,,,,,,,,30,29,29.2,,29.7,27,29.4,,,,,,,,,,,,,,,https://tenaris.sharepoint.com/sites/IndicadoresMPME-AR/Informes/Curvas de Revenido/DS750/168.28 x 8.94 -DS 750 -  L80 13CR - (Ciclo 84970  Col. 6177) 1.xls,,Dureza espesor cuerpo - 1 - NO - Temp. Amb.,6177
DS750,L80 13CR,84970,L80 Cr13,4333540-6641357-620,4333540,Charpy,4333540-620-C1,620,45,,,,,,,,,,,,,,,,,,,,,,,20,,,30,,,15,,,17,,-10,https://tenaris.sharepoint.com/sites/IndicadoresMPME-AR/Informes/Curvas de Revenido/DS750/168.28 x 8.94 -DS 750 -  L80 13CR - (Ciclo 84970  Col. 6177) 1.xls,,Charpy V Transversal - Cuerpo - 5 mm - Temp. Amb.,6177
DS750,L80 13CR,84970,L80 Cr13,4333540-6641358-620,4333540,Charpy,4333540-620-C2,620,45,,,,,,,,,,,,,,,,,,,,,,,30,,,30,,,17,,,17,,0,https://tenaris.sharepoint.com/sites/IndicadoresMPME-AR/Informes/Curvas de Revenido/DS750/168.28 x 8.94 -DS 750 -  L80 13CR - (Ciclo 84970  Col. 6177) 1.xls,,Charpy V Transversal - Cuerpo - 5 mm - Temp. Amb.,6177
DS750,L80 13CR,84970,L80 Cr13,4333540-6641359-620,4333540,Charpy,4333540-620-C3,620,45,,,,,,,,,,,,,,,,,,,,,,,30,,,35,,,31,,,37,,-10,https://tenaris.sharepoint.com/sites/IndicadoresMPME-AR/Informes/Curvas de Revenido/DS750/168.28 x 8.94 -DS 750 -  L80 13CR - (Ciclo 84970  Col. 6177) 1.xls,,Charpy V longitudinal - Cuerpo - 7.5 mm - Temp. Amb.,6177
DS750,L80 13CR,84970,L80 Cr13,4333541-6641153-630,4333541,Tracción,4333541-630-T1,630,45,,,24.5,,733,748,,758,655,741,,758,897,,,,,,,,,,,,,,,,,,,,,,https://tenaris.sharepoint.com/sites/IndicadoresMPME-AR/Informes/Curvas de Revenido/DS750/168.28 x 8.94 -DS 750 -  L80 13CR - (Ciclo 84970  Col. 6177) 1.xls,,Tracción segmento tubular - 25.4 mm - API - Temp. Amb.,6177
DS750,L80 13CR,84970,L80 Cr13,4333541-6641154-630,4333541,Dureza,4333541-630-D1,630,45,,,,,,,,,,,,,,28,29,27.1,,27.8,27,27.6,,,,,,,,,,,,,,,https://tenaris.sharepoint.com/sites/IndicadoresMPME-AR/Informes/Curvas de Revenido/DS750/168.28 x 8.94 -DS 750 -  L80 13CR - (Ciclo 84970  Col. 6177) 1.xls,,Dureza espesor cuerpo - 1 - NO - Temp. Amb.,6177
DS750,L80 13CR,84970,L80 Cr13,4333541-6641156-630,4333541,Charpy,4333541-630-C1,630,45,,,,,,,,,,,,,,,,,,,,,,,35,,,40,,,18,,,21,,-10,https://tenaris.sharepoint.com/sites/IndicadoresMPME-AR/Informes/Curvas de Revenido/DS750/168.28 x 8.94 -DS 750 -  L80 13CR - (Ciclo 84970  Col. 6177) 1.xls,,Charpy V Transversal - Cuerpo - 5 mm - Temp. Amb.,6177
DS750,L80 13CR,84970,L80 Cr13,4333541-6641157-630,4333541,Charpy,4333541-630-C2,630,45,,,,,,,,,,,,,,,,,,,,,,,50,,,55,,,26,,,26,,0,https://tenaris.sharepoint.com/sites/IndicadoresMPME-AR/Informes/Curvas de Revenido/DS750/168.28 x 8.94 -DS 750 -  L80 13CR - (Ciclo 84970  Col. 6177) 1.xls,,Charpy V Transversal - Cuerpo - 5 mm - Temp. Amb.,6177
DS750,L80 13CR,84970,L80 Cr13,4333541-6641158-630,4333541,Charpy,4333541-630-C3,630,45,,,,,,,,,,,,,,,,,,,,,,,30,,,35,,,32,,,39,,-10,https://tenaris.sharepoint.com/sites/IndicadoresMPME-AR/Informes/Curvas de Revenido/DS750/168.28 x 8.94 -DS 750 -  L80 13CR - (Ciclo 84970  Col. 6177) 1.xls,,Charpy V longitudinal - Cuerpo - 7.5 mm - Temp. Amb.,6177
DS750,L80 13CR,84970,L80 Cr13,4110225-6319676-640,4110225,Tracción,4110225-640-T1,640,45,,,25,,,,,655,552,,,655,837,,,,,,,,,,,,,,,,,,,,,,https://tenaris.sharepoint.com/sites/IndicadoresMPME-AR/Informes/Curvas de Revenido/DS750/168.28 x 8.94 -DS 750 -  L80 13CR - (Ciclo 84970 ).xlsx,,Tracción segmento tubular - 25.4 mm - API - Temp. Amb.,5752
DS750,L80 13CR,84970,L80 Cr13,4110225-6319677-640,4110225,Dureza,4110225-640-D1,640,45,,,,,,,,,,,,,,25.8,24,25.3,,25.8,23,25.47,,,,,,,,,,,,,,,https://tenaris.sharepoint.com/sites/IndicadoresMPME-AR/Informes/Curvas de Revenido/DS750/168.28 x 8.94 -DS 750 -  L80 13CR - (Ciclo 84970 ).xlsx,,Dureza espesor cuerpo - 1 - NO - Temp. Amb.,5752
DS750,L80 13CR,84970,L80 Cr13,4110225-6319678-640,4110225,Charpy,4110225-640-C2,640,45,,,,,,,,,,,,,,,,,,,,,,,95,,,100,,,78,32,,83,48,0,https://tenaris.sharepoint.com/sites/IndicadoresMPME-AR/Informes/Curvas de Revenido/DS750/168.28 x 8.94 -DS 750 -  L80 13CR - (Ciclo 84970 ).xlsx,,Charpy V longitudinal - Cuerpo - 7.5 mm - Temp. Amb.,5752
DS750,L80 13CR,84970,L80 Cr13,4110225-6319679-640,4110225,Charpy,4110225-640-C1,640,45,,,,,,,,,,,,,,,,,,,,,,,45,,,50,,,50,32,,55,48,-10,https://tenaris.sharepoint.com/sites/IndicadoresMPME-AR/Informes/Curvas de Revenido/DS750/168.28 x 8.94 -DS 750 -  L80 13CR - (Ciclo 84970 ).xlsx,,Charpy V longitudinal - Cuerpo - 7.5 mm - Temp. Amb.,5752
DS750,L80 13CR,84970,L80 Cr13,4333542-6641140-640,4333542,Tracción,4333542-640-T1,640,45,,,22.5,,705,717,,758,655,711,,758,854,,,,,,,,,,,,,,,,,,,,,,https://tenaris.sharepoint.com/sites/IndicadoresMPME-AR/Informes/Curvas de Revenido/DS750/168.28 x 8.94 -DS 750 -  L80 13CR - (Ciclo 84970  Col. 6177) 1.xls,,Tracción segmento tubular - 25.4 mm - API - Temp. Amb.,6177
DS750,L80 13CR,84970,L80 Cr13,4333542-6641141-640,4333542,Dureza,4333542-640-D1,640,45,,,,,,,,,,,,,,29.3,29,28.6,,29,27,28.7,,,,,,,,,,,,,,,https://tenaris.sharepoint.com/sites/IndicadoresMPME-AR/Informes/Curvas de Revenido/DS750/168.28 x 8.94 -DS 750 -  L80 13CR - (Ciclo 84970  Col. 6177) 1.xls,,Dureza espesor cuerpo - 1 - NO - Temp. Amb.,6177
DS750,L80 13CR,84970,L80 Cr13,4333542-6641143-640,4333542,Charpy,4333542-640-C1,640,45,,,,,,,,,,,,,,,,,,,,,,,30,,,35,,,16,,,19,,-10,https://tenaris.sharepoint.com/sites/IndicadoresMPME-AR/Informes/Curvas de Revenido/DS750/168.28 x 8.94 -DS 750 -  L80 13CR - (Ciclo 84970  Col. 6177) 1.xls,,Charpy V Transversal - Cuerpo - 5 mm - Temp. Amb.,6177
DS750,L80 13CR,84970,L80 Cr13,4333542-6641144-640,4333542,Charpy,4333542-640-C2,640,45,,,,,,,,,,,,,,,,,,,,,,,40,,,45,,,19,,,22,,0,https://tenaris.sharepoint.com/sites/IndicadoresMPME-AR/Informes/Curvas de Revenido/DS750/168.28 x 8.94 -DS 750 -  L80 13CR - (Ciclo 84970  Col. 6177) 1.xls,,Charpy V Transversal - Cuerpo - 5 mm - Temp. Amb.,6177
DS750,L80 13CR,84970,L80 Cr13,4333542-6641145-640,4333542,Charpy,4333542-640-C3,640,45,,,,,,,,,,,,,,,,,,,,,,,40,,,50,,,41,,,51,,-10,https://tenaris.sharepoint.com/sites/IndicadoresMPME-AR/Informes/Curvas de Revenido/DS750/168.28 x 8.94 -DS 750 -  L80 13CR - (Ciclo 84970  Col. 6177) 1.xls,,Charpy V longitudinal - Cuerpo - 7.5 mm - Temp. Amb.,6177
DS750,L80 13CR,84970,L80 Cr13,4110227-6319763-660,4110227,Tracción,4110227-660-T1,660,45,,,25.5,,,,,655,552,,,655,814,,,,,,,,,,,,,,,,,,,,,,https://tenaris.sharepoint.com/sites/IndicadoresMPME-AR/Informes/Curvas de Revenido/DS750/168.28 x 8.94 -DS 750 -  L80 13CR - (Ciclo 84970 ).xlsx,,Tracción segmento tubular - 25.4 mm - API - Temp. Amb.,5752
DS750,L80 13CR,84970,L80 Cr13,4110227-6319764-660,4110227,Dureza,4110227-660-D1,660,45,,,,,,,,,,,,,,25.7,24,23.7,,25.43,23,24.63,,,,,,,,,,,,,,,https://tenaris.sharepoint.com/sites/IndicadoresMPME-AR/Informes/Curvas de Revenido/DS750/168.28 x 8.94 -DS 750 -  L80 13CR - (Ciclo 84970 ).xlsx,,Dureza espesor cuerpo - 1 - NO - Temp. Amb.,5752
DS750,L80 13CR,84970,L80 Cr13,4110227-6319765-660,4110227,Charpy,4110227-660-C2,660,45,,,,,,,,,,,,,,,,,,,,,,,85,,,95,,,83,32,,95,48,0,https://tenaris.sharepoint.com/sites/IndicadoresMPME-AR/Informes/Curvas de Revenido/DS750/168.28 x 8.94 -DS 750 -  L80 13CR - (Ciclo 84970 ).xlsx,,Charpy V longitudinal - Cuerpo - 7.5 mm - Temp. Amb.,5752
DS750,L80 13CR,84970,L80 Cr13,4110227-6319766-660,4110227,Charpy,4110227-660-C1,660,45,,,,,,,,,,,,,,,,,,,,,,,70,,,80,,,58,32,,75,48,-10,https://tenaris.sharepoint.com/sites/IndicadoresMPME-AR/Informes/Curvas de Revenido/DS750/168.28 x 8.94 -DS 750 -  L80 13CR - (Ciclo 84970 ).xlsx,,Charpy V longitudinal - Cuerpo - 7.5 mm - Temp. Amb.,5752
DS750,L80 13CR,84970,L80 Cr13,4110228-6319688-680,4110228,Tracción,4110228-680-T1,680,45,,,27.5,,,,,655,552,,,655,805,,,,,,,,,,,,,,,,,,,,,,https://tenaris.sharepoint.com/sites/IndicadoresMPME-AR/Informes/Curvas de Revenido/DS750/168.28 x 8.94 -DS 750 -  L80 13CR - (Ciclo 84970 ).xlsx,,Tracción segmento tubular - 25.4 mm - API - Temp. Amb.,5752
DS750,L80 13CR,84970,L80 Cr13,4110228-6319689-680,4110228,Dureza,4110228-680-D1,680,45,,,,,,,,,,,,,,24.9,24,23.3,,24.67,23,24.17,,,,,,,,,,,,,,,https://tenaris.sharepoint.com/sites/IndicadoresMPME-AR/Informes/Curvas de Revenido/DS750/168.28 x 8.94 -DS 750 -  L80 13CR - (Ciclo 84970 ).xlsx,,Dureza espesor cuerpo - 1 - NO - Temp. Amb.,5752
DS750,L80 13CR,84970,L80 Cr13,4110228-6319690-680,4110228,Charpy,4110228-680-C2,680,45,,,,,,,,,,,,,,,,,,,,,,,85,,,85,,,82,32,,90,48,0,https://tenaris.sharepoint.com/sites/IndicadoresMPME-AR/Informes/Curvas de Revenido/DS750/168.28 x 8.94 -DS 750 -  L80 13CR - (Ciclo 84970 ).xlsx,,Charpy V longitudinal - Cuerpo - 7.5 mm - Temp. Amb.,5752
DS750,L80 13CR,84970,L80 Cr13,4110228-6319691-680,4110228,Charpy,4110228-680-C1,680,45,,,,,,,,,,,,,,,,,,,,,,,55,,,60,,,59,32,,62,48,-10,https://tenaris.sharepoint.com/sites/IndicadoresMPME-AR/Informes/Curvas de Revenido/DS750/168.28 x 8.94 -DS 750 -  L80 13CR - (Ciclo 84970 ).xlsx,,Charpy V longitudinal - Cuerpo - 7.5 mm - Temp. Amb.,5752
DS750,L80 13CR,84970,L80 Cr13,4110230-6319645-690,4110230,Tracción,4110230-690-T1,690,45,,,27,,,,,655,552,,,655,775,,,,,,,,,,,,,,,,,,,,,,https://tenaris.sharepoint.com/sites/IndicadoresMPME-AR/Informes/Curvas de Revenido/DS750/168.28 x 8.94 -DS 750 -  L80 13CR - (Ciclo 84970 ).xlsx,,Tracción segmento tubular - 25.4 mm - API - Temp. Amb.,5752
DS750,L80 13CR,84970,L80 Cr13,4110230-6319647-690,4110230,Charpy,4110230-690-C2,690,45,,,,,,,,,,,,,,,,,,,,,,,95,,,100,,,106,32,,113,48,0,https://tenaris.sharepoint.com/sites/IndicadoresMPME-AR/Informes/Curvas de Revenido/DS750/168.28 x 8.94 -DS 750 -  L80 13CR - (Ciclo 84970 ).xlsx,,Charpy V longitudinal - Cuerpo - 7.5 mm - Temp. Amb.,5752
DS750,L80 13CR,84970,L80 Cr13,4110230-6319648-690,4110230,Charpy,4110230-690-C1,690,45,,,,,,,,,,,,,,,,,,,,,,,60,,,60,,,75,32,,80,48,-10,https://tenaris.sharepoint.com/sites/IndicadoresMPME-AR/Informes/Curvas de Revenido/DS750/168.28 x 8.94 -DS 750 -  L80 13CR - (Ciclo 84970 ).xlsx,,Charpy V longitudinal - Cuerpo - 7.5 mm - Temp. Amb.,5752
DS750,L80 13CR,84970,L80 Cr13,4110230-6320000-690,4110230,Dureza,4110230-690-D1,690,45,,,,,,,,,,,,,,23.7,24,23.3,,23.63,23,23.43,,,,,,,,,,,,,,,https://tenaris.sharepoint.com/sites/IndicadoresMPME-AR/Informes/Curvas de Revenido/DS750/168.28 x 8.94 -DS 750 -  L80 13CR - (Ciclo 84970 ).xlsx,,Dureza espesor cuerpo - 1 - NO - Temp. Amb.,5752
DS750,L80 13CR,84970,L80 Cr13,4123018-6336865-695,4123018,Tracción,4123018-695-T1,695,45,,,27.5,,,,,655,552,,,655,792,,,,,,,,,,,,,,,,,,,,,,https://tenaris.sharepoint.com/sites/IndicadoresMPME-AR/Informes/Curvas de Revenido/DS750/168.28 x 8.94 -DS 750 -  L80 13CR - (Ciclo 84970 ).xlsx,,Tracción segmento tubular - 25.4 mm - API - Temp. Amb.,5752
DS750,L80 13CR,84970,L80 Cr13,4123018-6336866-695,4123018,Dureza,4123018-695-D1,695,45,,,,,,,,,,,,,,23.6,24,22.9,,23.27,23,23.1,,,,,,,,,,,,,,,https://tenaris.sharepoint.com/sites/IndicadoresMPME-AR/Informes/Curvas de Revenido/DS750/168.28 x 8.94 -DS 750 -  L80 13CR - (Ciclo 84970 ).xlsx,,Dureza espesor cuerpo - 1 - NO - Temp. Amb.,5752
DS750,L80 13CR,84970,L80 Cr13,4123018-6336868-695,4123018,Charpy,4123018-695-C1,695,45,,,,,,,,,,,,,,,,,,,,,,,60,,,60,,,66,32,,72,48,-10,https://tenaris.sharepoint.com/sites/IndicadoresMPME-AR/Informes/Curvas de Revenido/DS750/168.28 x 8.94 -DS 750 -  L80 13CR - (Ciclo 84970 ).xlsx,,Charpy V longitudinal - Cuerpo - 7.5 mm - Temp. Amb.,5752
DS750,L80 13CR,84970,L80 Cr13,4123018-6336869-695,4123018,Charpy,4123018-695-C2,695,45,,,,,,,,,,,,,,,,,,,,,,,65,,,75,,,83,32,,87,48,0,https://tenaris.sharepoint.com/sites/IndicadoresMPME-AR/Informes/Curvas de Revenido/DS750/168.28 x 8.94 -DS 750 -  L80 13CR - (Ciclo 84970 ).xlsx,,Charpy V longitudinal - Cuerpo - 7.5 mm - Temp. Amb.,5752
DS750,L80 13CR,84970,L80 Cr13,4110237-6319667-700,4110237,Tracción,4110237-700-T1,700,45,,,26,,,,,655,552,,,655,780,,,,,,,,,,,,,,,,,,,,,,https://tenaris.sharepoint.com/sites/IndicadoresMPME-AR/Informes/Curvas de Revenido/DS750/168.28 x 8.94 -DS 750 -  L80 13CR - (Ciclo 84970 ).xlsx,,Tracción segmento tubular - 25.4 mm - API - Temp. Amb.,5752
DS750,L80 13CR,84970,L80 Cr13,4110237-6319669-700,4110237,Charpy,4110237-700-C2,700,45,,,,,,,,,,,,,,,,,,,,,,,75,,,80,,,85,32,,93,48,0,https://tenaris.sharepoint.com/sites/IndicadoresMPME-AR/Informes/Curvas de Revenido/DS750/168.28 x 8.94 -DS 750 -  L80 13CR - (Ciclo 84970 ).xlsx,,Charpy V longitudinal - Cuerpo - 7.5 mm - Temp. Amb.,5752
DS750,L80 13CR,84970,L80 Cr13,4110237-6319670-700,4110237,Charpy,4110237-700-C1,700,45,,,,,,,,,,,,,,,,,,,,,,,50,,,55,,,70,32,,74,48,-10,https://tenaris.sharepoint.com/sites/IndicadoresMPME-AR/Informes/Curvas de Revenido/DS750/168.28 x 8.94 -DS 750 -  L80 13CR - (Ciclo 84970 ).xlsx,,Charpy V longitudinal - Cuerpo - 7.5 mm - Temp. Amb.,5752
DS750,L80 13CR,84970,L80 Cr13,4110237-6320001-700,4110237,Dureza,4110237-700-D1,700,45,,,,,,,,,,,,,,24.3,24,22.8,,23.47,23,22.9,,,,,,,,,,,,,,,https://tenaris.sharepoint.com/sites/IndicadoresMPME-AR/Informes/Curvas de Revenido/DS750/168.28 x 8.94 -DS 750 -  L80 13CR - (Ciclo 84970 ).xlsx,,Dureza espesor cuerpo - 1 - NO - Temp. Amb.,5752
DS750,L80 13CR,84970,L80 Cr13,4110237-6323814-700,4110237,Dureza,4110237-700-D2,700,45,,,,,,,,,,,,,,24.2,24,22.2,,23.2,23,23.1,,,,,,,,,,,,,,,https://tenaris.sharepoint.com/sites/IndicadoresMPME-AR/Informes/Curvas de Revenido/DS750/168.28 x 8.94 -DS 750 -  L80 13CR - (Ciclo 84970 ).xlsx,,Dureza espesor cuerpo - 1 - NO - Temp. Amb.,5752
DS750,L80 13CR,84970,L80 Cr13,4123019-6336492-705,4123019,Tracción,4123019-705-T1,705,45,,,25.5,,,,,655,552,,,655,766,,,,,,,,,,,,,,,,,,,,,,https://tenaris.sharepoint.com/sites/IndicadoresMPME-AR/Informes/Curvas de Revenido/DS750/168.28 x 8.94 -DS 750 -  L80 13CR - (Ciclo 84970 ).xlsx,,Tracción segmento tubular - 25.4 mm - API - Temp. Amb.,5752
DS750,L80 13CR,84970,L80 Cr13,4123019-6336493-705,4123019,Dureza,4123019-705-D1,705,45,,,,,,,,,,,,,,22.9,24,22.1,,22.53,23,22.3,,,,,,,,,,,,,,,https://tenaris.sharepoint.com/sites/IndicadoresMPME-AR/Informes/Curvas de Revenido/DS750/168.28 x 8.94 -DS 750 -  L80 13CR - (Ciclo 84970 ).xlsx,,Dureza espesor cuerpo - 1 - NO - Temp. Amb.,5752
DS750,L80 13CR,84970,L80 Cr13,4123019-6336495-705,4123019,Charpy,4123019-705-C1,705,45,,,,,,,,,,,,,,,,,,,,,,,60,,,65,,,54,32,,74,48,-10,https://tenaris.sharepoint.com/sites/IndicadoresMPME-AR/Informes/Curvas de Revenido/DS750/168.28 x 8.94 -DS 750 -  L80 13CR - (Ciclo 84970 ).xlsx,,Charpy V longitudinal - Cuerpo - 7.5 mm - Temp. Amb.,5752
DS750,L80 13CR,84970,L80 Cr13,4123019-6336496-705,4123019,Charpy,4123019-705-C2,705,45,,,,,,,,,,,,,,,,,,,,,,,65,,,85,,,88,32,,108,48,0,https://tenaris.sharepoint.com/sites/IndicadoresMPME-AR/Informes/Curvas de Revenido/DS750/168.28 x 8.94 -DS 750 -  L80 13CR - (Ciclo 84970 ).xlsx,,Charpy V longitudinal - Cuerpo - 7.5 mm - Temp. Amb.,5752
DS750,L80 13CR,84970,L80 Cr13,4110240-6319655-710,4110240,Tracción,4110240-710-T1,710,45,,,29,,,,,655,552,,,655,766,,,,,,,,,,,,,,,,,,,,,,https://tenaris.sharepoint.com/sites/IndicadoresMPME-AR/Informes/Curvas de Revenido/DS750/168.28 x 8.94 -DS 750 -  L80 13CR - (Ciclo 84970 ).xlsx,,Tracción segmento tubular - 25.4 mm - API - Temp. Amb.,5752
DS750,L80 13CR,84970,L80 Cr13,4110240-6319656-710,4110240,Dureza,4110240-710-D1,710,45,,,,,,,,,,,,,,22.1,24,21.4,,21.9,23,21.73,,,,,,,,,,,,,,,https://tenaris.sharepoint.com/sites/IndicadoresMPME-AR/Informes/Curvas de Revenido/DS750/168.28 x 8.94 -DS 750 -  L80 13CR - (Ciclo 84970 ).xlsx,,Dureza espesor cuerpo - 1 - NO - Temp. Amb.,5752
DS750,L80 13CR,84970,L80 Cr13,4110240-6319657-710,4110240,Charpy,4110240-710-C2,710,45,,,,,,,,,,,,,,,,,,,,,,,85,,,90,,,103,32,,109,48,0,https://tenaris.sharepoint.com/sites/IndicadoresMPME-AR/Informes/Curvas de Revenido/DS750/168.28 x 8.94 -DS 750 -  L80 13CR - (Ciclo 84970 ).xlsx,,Charpy V longitudinal - Cuerpo - 7.5 mm - Temp. Amb.,5752
DS750,L80 13CR,84970,L80 Cr13,4110240-6319658-710,4110240,Charpy,4110240-710-C1,710,45,,,,,,,,,,,,,,,,,,,,,,,65,,,70,,,75,32,,82,48,-10,https://tenaris.sharepoint.com/sites/IndicadoresMPME-AR/Informes/Curvas de Revenido/DS750/168.28 x 8.94 -DS 750 -  L80 13CR - (Ciclo 84970 ).xlsx,,Charpy V longitudinal - Cuerpo - 7.5 mm - Temp. Amb.,5752
DS750,L80 13CR,84970,L80 Cr13,4123020-6336855-715,4123020,Tracción,4123020-715-T1,715,45,,,27.5,,,,,655,552,,,655,765,,,,,,,,,,,,,,,,,,,,,,https://tenaris.sharepoint.com/sites/IndicadoresMPME-AR/Informes/Curvas de Revenido/DS750/168.28 x 8.94 -DS 750 -  L80 13CR - (Ciclo 84970 ).xlsx,,Tracción segmento tubular - 25.4 mm - API - Temp. Amb.,5752
DS750,L80 13CR,84970,L80 Cr13,4123020-6336856-715,4123020,Dureza,4123020-715-D1,715,45,,,,,,,,,,,,,,22.4,24,21.2,,21.7,23,21.57,,,,,,,,,,,,,,,https://tenaris.sharepoint.com/sites/IndicadoresMPME-AR/Informes/Curvas de Revenido/DS750/168.28 x 8.94 -DS 750 -  L80 13CR - (Ciclo 84970 ).xlsx,,Dureza espesor cuerpo - 1 - NO - Temp. Amb.,5752
DS750,L80 13CR,84970,L80 Cr13,4123020-6336858-715,4123020,Charpy,4123020-715-C1,715,45,,,,,,,,,,,,,,,,,,,,,,,70,,,80,,,79,32,,89,48,-10,https://tenaris.sharepoint.com/sites/IndicadoresMPME-AR/Informes/Curvas de Revenido/DS750/168.28 x 8.94 -DS 750 -  L80 13CR - (Ciclo 84970 ).xlsx,,Charpy V longitudinal - Cuerpo - 7.5 mm - Temp. Amb.,5752
DS750,L80 13CR,84970,L80 Cr13,4123020-6336859-715,4123020,Charpy,4123020-715-C2,715,45,,,,,,,,,,,,,,,,,,,,,,,85,,,95,,,92,32,,108,48,0,https://tenaris.sharepoint.com/sites/IndicadoresMPME-AR/Informes/Curvas de Revenido/DS750/168.28 x 8.94 -DS 750 -  L80 13CR - (Ciclo 84970 ).xlsx,,Charpy V longitudinal - Cuerpo - 7.5 mm - Temp. Amb.,5752
DS750,L80 13CR,84970,L80 Cr13,4114966-6327752-720,4114966,Tracción,4114966-720-T1,720,45,,,28,,,,,655,552,,,655,743,,,,,,,,,,,,,,,,,,,,,,https://tenaris.sharepoint.com/sites/IndicadoresMPME-AR/Informes/Curvas de Revenido/DS750/168.28 x 8.94 -DS 750 -  L80 13CR - (Ciclo 84970 ).xlsx,,Tracción segmento tubular - 25.4 mm - API - Temp. Amb.,5752
DS750,L80 13CR,84970,L80 Cr13,4114966-6327753-720,4114966,Dureza,4114966-720-D1,720,45,,,,,,,,,,,,,,21.5,24,20.6,,21.4,23,20.9,,,,,,,,,,,,,,,https://tenaris.sharepoint.com/sites/IndicadoresMPME-AR/Informes/Curvas de Revenido/DS750/168.28 x 8.94 -DS 750 -  L80 13CR - (Ciclo 84970 ).xlsx,,Dureza espesor cuerpo - 1 - NO - Temp. Amb.,5752
DS750,L80 13CR,84970,L80 Cr13,4114966-6327754-720,4114966,Charpy,4114966-720-C1,720,45,,,,,,,,,,,,,,,,,,,,,,,75,,,90,,,108,32,,120,48,-10,https://tenaris.sharepoint.com/sites/IndicadoresMPME-AR/Informes/Curvas de Revenido/DS750/168.28 x 8.94 -DS 750 -  L80 13CR - (Ciclo 84970 ).xlsx,,Charpy V longitudinal - Cuerpo - 7.5 mm - Temp. Amb.,5752
DS750,L80 13CR,84970,L80 Cr13,4114966-6327755-720,4114966,Charpy,4114966-720-C2,720,45,,,,,,,,,,,,,,,,,,,,,,,100,,,100,,,129,32,,136,48,0,https://tenaris.sharepoint.com/sites/IndicadoresMPME-AR/Informes/Curvas de Revenido/DS750/168.28 x 8.94 -DS 750 -  L80 13CR - (Ciclo 84970 ).xlsx,,Charpy V longitudinal - Cuerpo - 7.5 mm - Temp. Amb.,5752
DS750,L80 13CR,84970,L80 Cr13,4123021-6338422-725,4123021,Tracción,4123021-725-T1,725,45,,,26,,,,,655,552,,,655,762,,,,,,,,,,,,,,,,,,,,,,https://tenaris.sharepoint.com/sites/IndicadoresMPME-AR/Informes/Curvas de Revenido/DS750/168.28 x 8.94 -DS 750 -  L80 13CR - (Ciclo 84970 ).xlsx,,Tracción segmento tubular - 25.4 mm - API - Temp. Amb.,5752
DS750,L80 13CR,84970,L80 Cr13,4123021-6338423-725,4123021,Dureza,4123021-725-D1,725,45,,,,,,,,,,,,,,20.8,24,18.9,,20.53,23,19.5,,,,,,,,,,,,,,,https://tenaris.sharepoint.com/sites/IndicadoresMPME-AR/Informes/Curvas de Revenido/DS750/168.28 x 8.94 -DS 750 -  L80 13CR - (Ciclo 84970 ).xlsx,,Dureza espesor cuerpo - 1 - NO - Temp. Amb.,5752
DS750,L80 13CR,84970,L80 Cr13,4123021-6338425-725,4123021,Charpy,4123021-725-C1,725,45,,,,,,,,,,,,,,,,,,,,,,,80,,,95,,,102,32,,113,48,-10,https://tenaris.sharepoint.com/sites/IndicadoresMPME-AR/Informes/Curvas de Revenido/DS750/168.28 x 8.94 -DS 750 -  L80 13CR - (Ciclo 84970 ).xlsx,,Charpy V longitudinal - Cuerpo - 7.5 mm - Temp. Amb.,5752
DS750,L80 13CR,84970,L80 Cr13,4123021-6338426-725,4123021,Charpy,4123021-725-C2,725,45,,,,,,,,,,,,,,,,,,,,,,,85,,,90,,,99,32,,106,48,0,https://tenaris.sharepoint.com/sites/IndicadoresMPME-AR/Informes/Curvas de Revenido/DS750/168.28 x 8.94 -DS 750 -  L80 13CR - (Ciclo 84970 ).xlsx,,Charpy V longitudinal - Cuerpo - 7.5 mm - Temp. Amb.,5752
DS750,L80 13CR,84970,L80 Cr13,4123021-6339994-725,4123021,Tracción,4123021-725-T2,725,45,,,24,,,,,655,552,,,655,735,,,,,,,,,,,,,,,,,,,,,,https://tenaris.sharepoint.com/sites/IndicadoresMPME-AR/Informes/Curvas de Revenido/DS750/168.28 x 8.94 -DS 750 -  L80 13CR - (Ciclo 84970 ).xlsx,,Tracción segmento tubular - 25.4 mm - API - Temp. Amb.,5752
DS750,L80 13CR,84970,L80 Cr13,4203370-6451730-760,4203370,Tracción,4203370-760-T1,760,45,,,30.5,,,,,655,552,,,655,680,,,,,,,,,,,,,,,,,,,,,,https://tenaris.sharepoint.com/sites/IndicadoresMPME-AR/Informes/Curvas de Revenido/DS750/168.28 x 8.94 -DS 750 -  L80 13CR - (Ciclo 84970 ).xlsx,,Tracción segmento tubular - 25.4 mm - API - Temp. Amb.,5752
DS750,L80 13CR,84970,L80 Cr13,4203370-6451730-760,4203370,Tracción,4203370-760-T2,760,45,,,30.5,,,,,655,552,,,655,680,,,,,,,,,,,,,,,,,,,,,,https://tenaris.sharepoint.com/sites/IndicadoresMPME-AR/Informes/Curvas de Revenido/DS750/168.28 x 8.94 -DS 750 -  L80 13CR - (Ciclo 84970 ).xlsx,,Tracción segmento tubular - 25.4 mm - API - Temp. Amb.,5752
DS750,L80 13CR,84970,L80 Cr13,4203370-6451731-760,4203370,Dureza,4203370-760-D1,760,45,,,,,,,,,,,,,,17.9,24,17.5,,17.87,23,17.53,,,,,,,,,,,,,,,https://tenaris.sharepoint.com/sites/IndicadoresMPME-AR/Informes/Curvas de Revenido/DS750/168.28 x 8.94 -DS 750 -  L80 13CR - (Ciclo 84970 ).xlsx,,Dureza espesor cuerpo - 1 - NO - Temp. Amb.,5752
DS750,L80 13CR,84970,L80 Cr13,4203370-6451731-760,4203370,Dureza,4203370-760-D2,760,45,,,,,,,,,,,,,,17.9,24,17.5,,17.87,23,17.53,,,,,,,,,,,,,,,https://tenaris.sharepoint.com/sites/IndicadoresMPME-AR/Informes/Curvas de Revenido/DS750/168.28 x 8.94 -DS 750 -  L80 13CR - (Ciclo 84970 ).xlsx,,Dureza espesor cuerpo - 1 - NO - Temp. Amb.,5752
DS750,L80 13CR,84970,L80 Cr13,4203370-6451733-760,4203370,Charpy,4203370-760-C2,760,45,,,,,,,,,,,,,,,,,,,,,,,100,,,100,,,147,32,,151,48,0,https://tenaris.sharepoint.com/sites/IndicadoresMPME-AR/Informes/Curvas de Revenido/DS750/168.28 x 8.94 -DS 750 -  L80 13CR - (Ciclo 84970 ).xlsx,,Charpy V longitudinal - Cuerpo - 7.5 mm - Temp. Amb.,5752
DS750,L80 13CR,84970,L80 Cr13,4203370-6451733-760,4203370,Charpy,4203370-760-C3,760,45,,,,,,,,,,,,,,,,,,,,,,,100,,,100,,,147,32,,151,48,0,https://tenaris.sharepoint.com/sites/IndicadoresMPME-AR/Informes/Curvas de Revenido/DS750/168.28 x 8.94 -DS 750 -  L80 13CR - (Ciclo 84970 ).xlsx,,Charpy V longitudinal - Cuerpo - 7.5 mm - Temp. Amb.,5752
DS750,L80 13CR,84970,L80 Cr13,4203370-6451734-760,4203370,Charpy,4203370-760-C1,760,45,,,,,,,,,,,,,,,,,,,,,,,65,,,65,,,95,32,,100,48,-10,https://tenaris.sharepoint.com/sites/IndicadoresMPME-AR/Informes/Curvas de Revenido/DS750/168.28 x 8.94 -DS 750 -  L80 13CR - (Ciclo 84970 ).xlsx,,Charpy V longitudinal - Cuerpo - 7.5 mm - Temp. Amb.,5752
DS750,L80 13CR,84970,L80 Cr13,4203370-6451734-760,4203370,Charpy,4203370-760-C4,760,45,,,,,,,,,,,,,,,,,,,,,,,65,,,65,,,95,32,,100,48,-10,https://tenaris.sharepoint.com/sites/IndicadoresMPME-AR/Informes/Curvas de Revenido/DS750/168.28 x 8.94 -DS 750 -  L80 13CR - (Ciclo 84970 ).xlsx,,Charpy V longitudinal - Cuerpo - 7.5 mm - Temp. Amb.,5752
DS750,L80 13CR,84970,L80 Cr13,4203371-6462474-760,4203371,Tracción,4203371-760-T1,760,45,,,31,,,,,655,552,,,655,673,,,,,,,,,,,,,,,,,,,,,,https://tenaris.sharepoint.com/sites/IndicadoresMPME-AR/Informes/Curvas de Revenido/DS750/168.28 x 8.94 -DS 750 -  L80 13CR - (Ciclo 84970 ).xlsx,,Tracción segmento tubular - 25.4 mm - API - Temp. Amb.,5752
DS750,L80 13CR,84970,L80 Cr13,4203371-6462475-760,4203371,Dureza,4203371-760-D1,760,45,,,,,,,,,,,,,,16.1,24,13.9,,15.97,23,15,,,,,,,,,,,,,,,https://tenaris.sharepoint.com/sites/IndicadoresMPME-AR/Informes/Curvas de Revenido/DS750/168.28 x 8.94 -DS 750 -  L80 13CR - (Ciclo 84970 ).xlsx,,Dureza espesor cuerpo - 1 - NO - Temp. Amb.,5752
DS750,L80 13CR,84970,L80 Cr13,4203371-6462477-760,4203371,Charpy,4203371-760-C1,760,45,,,,,,,,,,,,,,,,,,,,,,,75,,,90,,,123,32,,139,48,0,https://tenaris.sharepoint.com/sites/IndicadoresMPME-AR/Informes/Curvas de Revenido/DS750/168.28 x 8.94 -DS 750 -  L80 13CR - (Ciclo 84970 ).xlsx,,Charpy V longitudinal - Cuerpo - 7.5 mm - Temp. Amb.,5752
DS750,L80 13CR,84970,L80 Cr13,4203371-6462478-760,4203371,Charpy,4203371-760-C2,760,45,,,,,,,,,,,,,,,,,,,,,,,55,,,75,,,106,32,,125,48,-10,https://tenaris.sharepoint.com/sites/IndicadoresMPME-AR/Informes/Curvas de Revenido/DS750/168.28 x 8.94 -DS 750 -  L80 13CR - (Ciclo 84970 ).xlsx,,Charpy V longitudinal - Cuerpo - 7.5 mm - Temp. Amb.,5752
DS750,L80 13CR,84970,L80 Cr13,4203373-6462442-760,4203373,Tracción,4203373-760-T1,760,45,,,32.5,,,,,655,552,,,655,687,,,,,,,,,,,,,,,,,,,,,,https://tenaris.sharepoint.com/sites/IndicadoresMPME-AR/Informes/Curvas de Revenido/DS750/168.28 x 8.94 -DS 750 -  L80 13CR - (Ciclo 84970 ).xlsx,,Tracción segmento tubular - 25.4 mm - API - Temp. Amb.,5752
DS750,L80 13CR,84970,L80 Cr13,4203373-6462443-760,4203373,Dureza,4203373-760-D1,760,45,,,,,,,,,,,,,,17.6,24,16.4,,17.37,23,16.83,,,,,,,,,,,,,,,https://tenaris.sharepoint.com/sites/IndicadoresMPME-AR/Informes/Curvas de Revenido/DS750/168.28 x 8.94 -DS 750 -  L80 13CR - (Ciclo 84970 ).xlsx,,Dureza espesor cuerpo - 1 - NO - Temp. Amb.,5752
DS750,L80 13CR,84970,L80 Cr13,4203373-6462445-760,4203373,Charpy,4203373-760-C1,760,45,,,,,,,,,,,,,,,,,,,,,,,70,,,80,,,110,32,,123,48,0,https://tenaris.sharepoint.com/sites/IndicadoresMPME-AR/Informes/Curvas de Revenido/DS750/168.28 x 8.94 -DS 750 -  L80 13CR - (Ciclo 84970 ).xlsx,,Charpy V longitudinal - Cuerpo - 7.5 mm - Temp. Amb.,5752
DS750,L80 13CR,84970,L80 Cr13,4203373-6462446-760,4203373,Charpy,4203373-760-C2,760,45,,,,,,,,,,,,,,,,,,,,,,,55,,,60,,,99,32,,102,48,-10,https://tenaris.sharepoint.com/sites/IndicadoresMPME-AR/Informes/Curvas de Revenido/DS750/168.28 x 8.94 -DS 750 -  L80 13CR - (Ciclo 84970 ).xlsx,,Charpy V longitudinal - Cuerpo - 7.5 mm - Temp. Amb.,5752
DS765,L80 TYPE 1 L80-CR1,87706,,4376730-6705139-700,4376730,Tracción,4376730-700-T1,700,25,,16,26.5,,654,655,,655,552,654,,655,758,,,,,,,,,,,,,,,,,,,,,,https://tenaris.sharepoint.com/sites/IndicadoresMPME-AR/Informes/Curvas de Revenido/DS765/114.30 x 6.88 – DS 765 - L80 TYPE 1 L80-CR1 (87706).xlsx,,Tracción segmento tubular - 25.4 mm - API - Temp. Amb.,30394
DS765,L80 TYPE 1 L80-CR1,87706,,4376730-6705141-700,4376730,Dureza,4376730-700-D1,700,25,,,,,,,,,,,,,,22.1,22,21.6,,21.8,22,21.8,,,,,,,,,,,,,,,https://tenaris.sharepoint.com/sites/IndicadoresMPME-AR/Informes/Curvas de Revenido/DS765/114.30 x 6.88 – DS 765 - L80 TYPE 1 L80-CR1 (87706).xlsx,,Dureza espesor cuerpo - 1 - NO - Temp. Amb.,30394
DS765,L80 TYPE 1 L80-CR1,87706,,4376731-6705207-710,4376731,Tracción,4376731-710-T1,710,25,,16,28,,628,629,,655,552,627,,655,736,,,,,,,,,,,,,,,,,,,,,,https://tenaris.sharepoint.com/sites/IndicadoresMPME-AR/Informes/Curvas de Revenido/DS765/114.30 x 6.88 – DS 765 - L80 TYPE 1 L80-CR1 (87706).xlsx,,Tracción segmento tubular - 25.4 mm - API - Temp. Amb.,30394
DS765,L80 TYPE 1 L80-CR1,87706,,4376731-6705209-710,4376731,Dureza,4376731-710-D1,710,25,,,,,,,,,,,,,,22.3,22,22,,22.2,22,22.2,,,,,,,,,,,,,,,https://tenaris.sharepoint.com/sites/IndicadoresMPME-AR/Informes/Curvas de Revenido/DS765/114.30 x 6.88 – DS 765 - L80 TYPE 1 L80-CR1 (87706).xlsx,,Dureza espesor cuerpo - 1 - NO - Temp. Amb.,30394
DS765,L80 TYPE 1 L80-CR1,87706,,4376732-6705229-720,4376732,Tracción,4376732-720-T1,720,25,,16,27.5,,593,595,,655,552,592,,655,706,,,,,,,,,,,,,,,,,,,,,,https://tenaris.sharepoint.com/sites/IndicadoresMPME-AR/Informes/Curvas de Revenido/DS765/114.30 x 6.88 – DS 765 - L80 TYPE 1 L80-CR1 (87706).xlsx,,Tracción segmento tubular - 25.4 mm - API - Temp. Amb.,30394
DS765,L80 TYPE 1 L80-CR1,87706,,4376732-6705231-720,4376732,Dureza,4376732-720-D1,720,25,,,,,,,,,,,,,,19.6,22,19.5,,19.5,22,19.5,,,,,,,,,,,,,,,https://tenaris.sharepoint.com/sites/IndicadoresMPME-AR/Informes/Curvas de Revenido/DS765/114.30 x 6.88 – DS 765 - L80 TYPE 1 L80-CR1 (87706).xlsx,,Dureza espesor cuerpo - 1 - NO - Temp. Amb.,30394
DS765,L80 TYPE 1 L80-CR1,87706,,4376733-6705198-710,4376733,Tracción,4376733-710-T1,710,15,,16,25,,622,622,,655,552,622,,655,729,,,,,,,,,,,,,,,,,,,,,,https://tenaris.sharepoint.com/sites/IndicadoresMPME-AR/Informes/Curvas de Revenido/DS765/114.30 x 6.88 – DS 765 - L80 TYPE 1 L80-CR1 (87706).xlsx,,Tracción segmento tubular - 25.4 mm - API - Temp. Amb.,30394
DS765,L80 TYPE 1 L80-CR1,87706,,4376733-6705200-710,4376733,Dureza,4376733-710-D1,710,15,,,,,,,,,,,,,,21.7,22,21.5,,21.6,22,21.6,,,,,,,,,,,,,,,https://tenaris.sharepoint.com/sites/IndicadoresMPME-AR/Informes/Curvas de Revenido/DS765/114.30 x 6.88 – DS 765 - L80 TYPE 1 L80-CR1 (87706).xlsx,,Dureza espesor cuerpo - 1 - NO - Temp. Amb.,30394
DS765,L80 TYPE 1 L80-CR1,87706,,4376734-6705639-720,4376734,Tracción,4376734-720-T1,720,15,,16,25.5,,615,617,,655,552,615,,655,733,,,,,,,,,,,,,,,,,,,,,,https://tenaris.sharepoint.com/sites/IndicadoresMPME-AR/Informes/Curvas de Revenido/DS765/114.30 x 6.88 – DS 765 - L80 TYPE 1 L80-CR1 (87706).xlsx,,Tracción segmento tubular - 25.4 mm - API - Temp. Amb.,30394
DS765,L80 TYPE 1 L80-CR1,87706,,4376734-6705641-720,4376734,Dureza,4376734-720-D1,720,15,,,,,,,,,,,,,,21.2,22,20.9,,21.1,22,21.1,,,,,,,,,,,,,,,https://tenaris.sharepoint.com/sites/IndicadoresMPME-AR/Informes/Curvas de Revenido/DS765/114.30 x 6.88 – DS 765 - L80 TYPE 1 L80-CR1 (87706).xlsx,,Dureza espesor cuerpo - 1 - NO - Temp. Amb.,30394
DS765,L80 TYPE 1 L80-CR1,87706,,4376735-6705677-730,4376735,Tracción,4376735-730-T1,730,15,,16,26,,586,587,,655,552,585,,655,701,,,,,,,,,,,,,,,,,,,,,,https://tenaris.sharepoint.com/sites/IndicadoresMPME-AR/Informes/Curvas de Revenido/DS765/114.30 x 6.88 – DS 765 - L80 TYPE 1 L80-CR1 (87706).xlsx,,Tracción segmento tubular - 25.4 mm - API - Temp. Amb.,30394
