Repository: ManuelU99/CR

File: data_bi_CR2.csv (part 13 of 15)
Tipo_Acero_Limpio,Grado_Acero,Ciclo,Familia,Muestra_Probeta_Temp,Muestra,Test type,Muestra_Temp_TestType_Index,Tipo de muestra (Sin °C),Tubo,Alarg Max Req (merged),Alarg Min Req (merged),Alarg. Obt. (%) (merged),Fluencia 0.2% Obt (merged),Fluencia 0.5% Obt (merged),Fluencia 0.6% Obt (merged),Fluencia 0.7% Obt (merged),Fluencia Max Req (merged),Fluencia Min Req (merged),Fluencia Offset Obt (merged),Rotura Max Req (merged),Rotura Min Req (merged),Rotura Obt (merged),Dureza Ind. Máx. Obt 1 (merged),Dureza Ind. Max. Req (merged),Dureza Ind. Mín. Obt 1 (merged),Dureza Ind. Min. Req (merged),Dureza Prom. Máx. Obt 1 (merged),Dureza Prom. Max. Req (merged),Dureza Prom. Mín. Obt 1 (merged),Dureza Prom. Mín. Req (merged),Area Dúctil Indiv. Max. Req (%) (merged),Area Dúctil Indiv. Min. Obt (%) (merged),Area Dúctil Indiv. Min. Req (%) (merged),Area Dúctil Prom. Max. Req (%) (merged),Area Dúctil Prom. Min. Obt (%) (merged),Area Dúctil Prom. Min. Req (%) (merged),Energia Indiv. Max. Req. (J) (merged),Energia Indiv. Min. Obt. (J) (merged),Energia Indiv. Min. Req. (J) (merged),Energia Prom. Max. Req. (J) (merged),Energia Prom. Min. Obt. (J) (merged),Energia Prom. Min. Req. (J) (merged),Temp Ensayo Req (merged),Full File Path,OP,Tipo de probeta,Colada.1
DS765,L80 TYPE 1 L80-CR1,87706,,4376735-6705679-730,4376735,Dureza,4376735-730-D1,730,15,,,,,,,,,,,,,,19.5,22,19.2,,19.4,22,19.4,,,,,,,,,,,,,,,https://tenaris.sharepoint.com/sites/IndicadoresMPME-AR/Informes/Curvas de Revenido/DS765/114.30 x 6.88 – DS 765 - L80 TYPE 1 L80-CR1 (87706).xlsx,,Dureza espesor cuerpo - 1 - NO - Temp. Amb.,30394
DS816,L80 TYPE 1,84239,L80,4083680-6281207-675,4083680,Tracción,4083680-675-T1,675,17,,16.9,30,,678,677,,655,552,677,,655,767,,,,,,,,,,,,,,,,,,,,,,https://tenaris.sharepoint.com/sites/IndicadoresMPME-AR/Informes/Curvas de Revenido/DS816/177.80 x 9.19 – DS816 – L80 Type 1 (84239).xlsx,,Tracción segmento tubular - 25.4 mm - API - Temp. Amb.,89488
DS816,L80 TYPE 1,84239,L80,4083680-6281209-675,4083680,Dureza,4083680-675-D1,675,17,,,,,,,,,,,,,,23.6,22,23.6,,23.47,22,23.47,,,,,,,,,,,,,,,https://tenaris.sharepoint.com/sites/IndicadoresMPME-AR/Informes/Curvas de Revenido/DS816/177.80 x 9.19 – DS816 – L80 Type 1 (84239).xlsx,,Dureza espesor cuerpo - 1 - NO - Temp. Amb.,89488
DS816,L80 TYPE 1,84239,L80,4083680-6281211-675,4083680,Charpy,4083680-675-C1,675,17,,,,,,,,,,,,,,,,,,,,,,,100,,,100,,,119,,,128,22,0,https://tenaris.sharepoint.com/sites/IndicadoresMPME-AR/Informes/Curvas de Revenido/DS816/177.80 x 9.19 – DS816 – L80 Type 1 (84239).xlsx,,Charpy V longitudinal - Cuerpo - 7.5 mm - Temp. Amb.,89488
DS816,L80 TYPE 1,85159,L80,4348043-6664671-650,4348043,Tracción,4348043-650-T1,650,25,,19.3,29.5,,707,708,,655,552,707,,655,807,,,,,,,,,,,,,,,,,,,,,,https://tenaris.sharepoint.com/sites/IndicadoresMPME-AR/Informes/Curvas de Revenido/DS816/244.48 x 11.99 – DS816 – L80 Type 1 (85159).xlsx,,Tracción segmento tubular - 38 mm - API - Temp. Amb.,58737
DS816,L80 TYPE 1,85159,L80,4348043-6664672-650,4348043,Dureza,4348043-650-D1,650,25,,,,,,,,,,,,,,26,22,25.5,,25.8,22,25.6,,,,,,,,,,,,,,,https://tenaris.sharepoint.com/sites/IndicadoresMPME-AR/Informes/Curvas de Revenido/DS816/244.48 x 11.99 – DS816 – L80 Type 1 (85159).xlsx,,Dureza espesor cuerpo - 1 - NO - Temp. Amb.,58737
DS816,L80 TYPE 1,85159,L80,4348043-6664674-650,4348043,Charpy,4348043-650-C1,650,25,,,,,,,,,,,,,,,,,,,,,,,100,75,,100,,,130,,,132,,0,https://tenaris.sharepoint.com/sites/IndicadoresMPME-AR/Informes/Curvas de Revenido/DS816/244.48 x 11.99 – DS816 – L80 Type 1 (85159).xlsx,,Charpy V Transversal - Cuerpo - 10 mm - Temp. Amb.,58737
DS816,L80 TYPE 1,84239,L80,4083682-6287033-715,4083682,Tracción,4083682-715-T1,715,17,,16.9,31,,558,560,,655,552,559,,655,672,,,,,,,,,,,,,,,,,,,,,,https://tenaris.sharepoint.com/sites/IndicadoresMPME-AR/Informes/Curvas de Revenido/DS816/177.80 x 9.19 – DS816 – L80 Type 1 (84239).xlsx,,Tracción segmento tubular - 25.4 mm - API - Temp. Amb.,89488
DS816,L80 TYPE 1,84239,L80,4083682-6287035-715,4083682,Dureza,4083682-715-D1,715,17,,,,,,,,,,,,,,17.3,22,17.3,,17.23,22,17.23,,,,,,,,,,,,,,,https://tenaris.sharepoint.com/sites/IndicadoresMPME-AR/Informes/Curvas de Revenido/DS816/177.80 x 9.19 – DS816 – L80 Type 1 (84239).xlsx,,Dureza espesor cuerpo - 1 - NO - Temp. Amb.,89488
DS816,L80 TYPE 1,84239,L80,4083682-6287037-715,4083682,Charpy,4083682-715-C1,715,17,,,,,,,,,,,,,,,,,,,,,,,100,,,100,,,145,,,146,22,0,https://tenaris.sharepoint.com/sites/IndicadoresMPME-AR/Informes/Curvas de Revenido/DS816/177.80 x 9.19 – DS816 – L80 Type 1 (84239).xlsx,,Charpy V longitudinal - Cuerpo - 7.5 mm - Temp. Amb.,89488
DS816,L80 TYPE 1,85159,L80,4348046-6664610-680,4348046,Tracción,4348046-680-T1,680,25,,19.3,30.5,,655,655,,655,552,655,,655,751,,,,,,,,,,,,,,,,,,,,,,https://tenaris.sharepoint.com/sites/IndicadoresMPME-AR/Informes/Curvas de Revenido/DS816/244.48 x 11.99 – DS816 – L80 Type 1 (85159).xlsx,,Tracción segmento tubular - 38 mm - API - Temp. Amb.,58737
DS816,L80 TYPE 1,85159,L80,4348046-6664611-680,4348046,Dureza,4348046-680-D1,680,25,,,,,,,,,,,,,,22.9,22,21.9,,22.8,,22,,,,,,,,,,,,,,,https://tenaris.sharepoint.com/sites/IndicadoresMPME-AR/Informes/Curvas de Revenido/DS816/244.48 x 11.99 – DS816 – L80 Type 1 (85159).xlsx,,Dureza espesor cuerpo - 1 - NO - Temp. Amb.,58737
DS816,L80 TYPE 1,85159,L80,4348046-6664613-680,4348046,Charpy,4348046-680-C1,680,25,,,,,,,,,,,,,,,,,,,,,,,100,75,,100,,,155,,,156,20,0,https://tenaris.sharepoint.com/sites/IndicadoresMPME-AR/Informes/Curvas de Revenido/DS816/244.48 x 11.99 – DS816 – L80 Type 1 (85159).xlsx,,Charpy V Transversal - Cuerpo - 10 mm - Temp. Amb.,58737
DS816,L80 TYPE 1,84239,L80,4083683-6281192-695,4083683,Tracción,4083683-695-T1,695,10,,16.9,27,,665,666,,655,552,666,,655,757,,,,,,,,,,,,,,,,,,,,,,https://tenaris.sharepoint.com/sites/IndicadoresMPME-AR/Informes/Curvas de Revenido/DS816/177.80 x 9.19 – DS816 – L80 Type 1 (84239).xlsx,,Tracción segmento tubular - 25.4 mm - API - Temp. Amb.,89488
DS816,L80 TYPE 1,84239,L80,4083683-6281194-695,4083683,Dureza,4083683-695-D1,695,10,,,,,,,,,,,,,,21.2,22,21.2,,21.1,22,21.1,,,,,,,,,,,,,,,https://tenaris.sharepoint.com/sites/IndicadoresMPME-AR/Informes/Curvas de Revenido/DS816/177.80 x 9.19 – DS816 – L80 Type 1 (84239).xlsx,,Dureza espesor cuerpo - 1 - NO - Temp. Amb.,89488
DS816,L80 TYPE 1,84239,L80,4083683-6281196-695,4083683,Charpy,4083683-695-C1,695,10,,,,,,,,,,,,,,,,,,,,,,,100,,,100,,,119,,,125,22,0,https://tenaris.sharepoint.com/sites/IndicadoresMPME-AR/Informes/Curvas de Revenido/DS816/177.80 x 9.19 – DS816 – L80 Type 1 (84239).xlsx,,Charpy V longitudinal - Cuerpo - 7.5 mm - Temp. Amb.,89488
DS816,L80 TYPE 1,11958,L80,4245234-6512296-700,4245234,Tracción,4245234-700-T1,700,10,,16.2,29.5,,,,,655,552,,,655,730,,,,,,,,,,,,,,,,,,,,,,https://tenaris.sharepoint.com/sites/IndicadoresMPME-AR/Informes/Curvas de Revenido/DS816/114.3 x 7.37 - DS 816 -L80 TYPE 1 (Ciclo 11958 ).xlsx,,Tracción segmento tubular - 25.4 mm - API - Temp. Amb.,56591
DS816,L80 TYPE 1,11958,L80,4245234-6512297-700,4245234,Dureza,4245234-700-D1,700,10,,,,,,,,,,,,,,21,22,20.9,,20.97,22,20.97,,,,,,,,,,,,,,,https://tenaris.sharepoint.com/sites/IndicadoresMPME-AR/Informes/Curvas de Revenido/DS816/114.3 x 7.37 - DS 816 -L80 TYPE 1 (Ciclo 11958 ).xlsx,,Dureza espesor cuerpo - 1 - NO - Temp. Amb.,56591
DS816,L80 TYPE 1,11958,L80,4245234-6512299-700,4245234,Charpy,4245234-700-C1,700,10,,,,,,,,,,,,,,,,,,,,,,,100,75,,100,,,90,15,,92,22,0,https://tenaris.sharepoint.com/sites/IndicadoresMPME-AR/Informes/Curvas de Revenido/DS816/114.3 x 7.37 - DS 816 -L80 TYPE 1 (Ciclo 11958 ).xlsx,,Charpy V longitudinal - Cuerpo - 5 mm - Temp. Amb.,56591
DS816,L80 TYPE 1,11958,L80,4245235-6512310-720,4245235,Tracción,4245235-720-T1,720,10,,16.2,28.5,,,,,655,552,,,655,694,,,,,,,,,,,,,,,,,,,,,,https://tenaris.sharepoint.com/sites/IndicadoresMPME-AR/Informes/Curvas de Revenido/DS816/114.3 x 7.37 - DS 816 -L80 TYPE 1 (Ciclo 11958 ).xlsx,,Tracción segmento tubular - 25.4 mm - API - Temp. Amb.,56591
DS816,L80 TYPE 1,11958,L80,4245235-6512311-720,4245235,Dureza,4245235-720-D1,720,10,,,,,,,,,,,,,,18.4,22,18.1,,18.27,22,18.27,,,,,,,,,,,,,,,https://tenaris.sharepoint.com/sites/IndicadoresMPME-AR/Informes/Curvas de Revenido/DS816/114.3 x 7.37 - DS 816 -L80 TYPE 1 (Ciclo 11958 ).xlsx,,Dureza espesor cuerpo - 1 - NO - Temp. Amb.,56591
DS816,L80 TYPE 1,11958,L80,4245235-6512313-720,4245235,Charpy,4245235-720-C1,720,10,,,,,,,,,,,,,,,,,,,,,,,100,75,,100,,,96,15,,97,22,0,https://tenaris.sharepoint.com/sites/IndicadoresMPME-AR/Informes/Curvas de Revenido/DS816/114.3 x 7.37 - DS 816 -L80 TYPE 1 (Ciclo 11958 ).xlsx,,Charpy V longitudinal - Cuerpo - 5 mm - Temp. Amb.,56591
DS816,L80 TYPE 1,85159,L80,4348047-6664659-710,4348047,Tracción,4348047-710-T1,710,25,,19.3,37,,529,533,,655,552,526,,655,684,,,,,,,,,,,,,,,,,,,,,,https://tenaris.sharepoint.com/sites/IndicadoresMPME-AR/Informes/Curvas de Revenido/DS816/244.48 x 11.99 – DS816 – L80 Type 1 (85159).xlsx,,Tracción segmento tubular - 38 mm - API - Temp. Amb.,58737
DS816,L80 TYPE 1,85159,L80,4348047-6664660-710,4348047,Dureza,4348047-710-D1,710,25,,,,,,,,,,,,,,19.3,22,18.5,,19.2,,18.6,,,,,,,,,,,,,,,https://tenaris.sharepoint.com/sites/IndicadoresMPME-AR/Informes/Curvas de Revenido/DS816/244.48 x 11.99 – DS816 – L80 Type 1 (85159).xlsx,,Dureza espesor cuerpo - 1 - NO - Temp. Amb.,58737
DS816,L80 TYPE 1,85159,L80,4348047-6664662-710,4348047,Charpy,4348047-710-C1,710,25,,,,,,,,,,,,,,,,,,,,,,,100,75,,100,,,180,,,183,20,0,https://tenaris.sharepoint.com/sites/IndicadoresMPME-AR/Informes/Curvas de Revenido/DS816/244.48 x 11.99 – DS816 – L80 Type 1 (85159).xlsx,,Charpy V Transversal - Cuerpo - 10 mm - Temp. Amb.,58737
DS816,L80 TYPE 1,85159,L80,4341442-6653449-670,4341442,Tracción,4341442-670-T1,670,15,,19.3,29,,692,691,,655,552,691,,655,783,,,,,,,,,,,,,,,,,,,,,,https://tenaris.sharepoint.com/sites/IndicadoresMPME-AR/Informes/Curvas de Revenido/DS816/244.48 x 11.99 – DS816 – L80 Type 1 (85159).xlsx,,Tracción segmento tubular - 38 mm - API - Temp. Amb.,58737
DS816,L80 TYPE 1,85159,L80,4341442-6653450-670,4341442,Dureza,4341442-670-D1,670,15,,,,,,,,,,,,,,25,22,23.6,,24.8,22,24,,,,,,,,,,,,,,,https://tenaris.sharepoint.com/sites/IndicadoresMPME-AR/Informes/Curvas de Revenido/DS816/244.48 x 11.99 – DS816 – L80 Type 1 (85159).xlsx,,Dureza espesor cuerpo - 1 - NO - Temp. Amb.,58737
DS816,L80 TYPE 1,85159,L80,4341442-6653452-670,4341442,Charpy,4341442-670-C1,670,15,,,,,,,,,,,,,,,,,,,,,,,100,75,,100,,,133,,,134,20,0,https://tenaris.sharepoint.com/sites/IndicadoresMPME-AR/Informes/Curvas de Revenido/DS816/244.48 x 11.99 – DS816 – L80 Type 1 (85159).xlsx,,Charpy V Transversal - Cuerpo - 10 mm - Temp. Amb.,58737
DS816,L80 TYPE 1,85706,L80,4350179-6711281-670,4350179,Tracción,4350179-670-T1,670,15,,19.3,31.5,,685,679,,,552,683,,655,770,,,,,,,,,,,,,,,,,,,,,,https://tenaris.sharepoint.com/sites/IndicadoresMPME-AR/Informes/Curvas de Revenido/DS816/244.48 x 11.99 – DS816 – L80 Type 1 (85706).xlsx,,Tracción segmento tubular - 38 mm - API - Temp. Amb.,59199
DS816,L80 TYPE 1,85706,L80,4350179-6711283-670,4350179,Dureza,4350179-670-D1,670,15,,,,,,,,,,,,,,24.3,22,23.2,,24,22,23.4,,,,,,,,,,,,,,,https://tenaris.sharepoint.com/sites/IndicadoresMPME-AR/Informes/Curvas de Revenido/DS816/244.48 x 11.99 – DS816 – L80 Type 1 (85706).xlsx,,Dureza espesor cuerpo - 1 - NO - Temp. Amb.,59199
DS816,L80 TYPE 1,85706,L80,4350186-6696418-670,4350186,Tracción,4350186-670-T1,670,15,,19.3,32,,678,674,,655,552,677,,655,769,,,,,,,,,,,,,,,,,,,,,,https://tenaris.sharepoint.com/sites/IndicadoresMPME-AR/Informes/Curvas de Revenido/DS816/244.48 x 11.99 – DS816 – L80 Type 1 (85706).xlsx,,Tracción segmento tubular - 38 mm - API - Temp. Amb.,59199
DS816,L80 TYPE 1,85706,L80,4350186-6696420-670,4350186,Dureza,4350186-670-D1,670,15,,,,,,,,,,,,,,24.1,22,23.5,,23.7,22,23.6,,,,,,,,,,,,,,,https://tenaris.sharepoint.com/sites/IndicadoresMPME-AR/Informes/Curvas de Revenido/DS816/244.48 x 11.99 – DS816 – L80 Type 1 (85706).xlsx,,Dureza espesor cuerpo - 1 - NO - Temp. Amb.,59199
DS816,L80 TYPE 1,85706,L80,4350186-6696422-670,4350186,Charpy,4350186-670-C1,670,15,,,,,,,,,,,,,,,,,,,,,,,100,,,100,,,160,,,162,20,0,https://tenaris.sharepoint.com/sites/IndicadoresMPME-AR/Informes/Curvas de Revenido/DS816/244.48 x 11.99 – DS816 – L80 Type 1 (85706).xlsx,,Charpy V Transversal - Cuerpo - 10 mm - Temp. Amb.,59199
DS816,L80 TYPE 1,11958,L80,4243611-6507038-675,4243611,Tracción,4243611-675-T1,675,15,,16.2,25,,,,,655,552,,,655,752,,,,,,,,,,,,,,,,,,,,,,https://tenaris.sharepoint.com/sites/IndicadoresMPME-AR/Informes/Curvas de Revenido/DS816/114.3 x 7.37 - DS 816 -L80 TYPE 1 (Ciclo 11958 ).xlsx,,Tracción segmento tubular - 25.4 mm - API - Temp. Amb.,56591
DS816,L80 TYPE 1,11958,L80,4243611-6507039-675,4243611,Dureza,4243611-675-D1,675,15,,,,,,,,,,,,,,22.3,22,22.2,,22.23,22,22.23,,,,,,,,,,,,,,,https://tenaris.sharepoint.com/sites/IndicadoresMPME-AR/Informes/Curvas de Revenido/DS816/114.3 x 7.37 - DS 816 -L80 TYPE 1 (Ciclo 11958 ).xlsx,,Dureza espesor cuerpo - 1 - NO - Temp. Amb.,56591
DS816,L80 TYPE 1,11958,L80,4243611-6507041-675,4243611,Charpy,4243611-675-C1,675,15,,,,,,,,,,,,,,,,,,,,,,,100,75,,100,,,87,15,,88,22,0,https://tenaris.sharepoint.com/sites/IndicadoresMPME-AR/Informes/Curvas de Revenido/DS816/114.3 x 7.37 - DS 816 -L80 TYPE 1 (Ciclo 11958 ).xlsx,,Charpy V longitudinal - Cuerpo - 5 mm - Temp. Amb.,56591
DS816,L80 TYPE 1,11958,L80,4243615-6507060-685,4243615,Tracción,4243615-685-T1,685,15,,16.2,30.5,,,,,655,552,,,655,722,,,,,,,,,,,,,,,,,,,,,,https://tenaris.sharepoint.com/sites/IndicadoresMPME-AR/Informes/Curvas de Revenido/DS816/114.3 x 7.37 - DS 816 -L80 TYPE 1 (Ciclo 11958 ).xlsx,,Tracción segmento tubular - 25.4 mm - API - Temp. Amb.,56591
DS816,L80 TYPE 1,11958,L80,4243615-6507061-685,4243615,Dureza,4243615-685-D1,685,15,,,,,,,,,,,,,,20,22,19.7,,19.87,22,19.87,,,,,,,,,,,,,,,https://tenaris.sharepoint.com/sites/IndicadoresMPME-AR/Informes/Curvas de Revenido/DS816/114.3 x 7.37 - DS 816 -L80 TYPE 1 (Ciclo 11958 ).xlsx,,Dureza espesor cuerpo - 1 - NO - Temp. Amb.,56591
DS816,L80 TYPE 1,11958,L80,4243615-6507063-685,4243615,Charpy,4243615-685-C1,685,15,,,,,,,,,,,,,,,,,,,,,,,100,75,,100,,,92,15,,93,22,0,https://tenaris.sharepoint.com/sites/IndicadoresMPME-AR/Informes/Curvas de Revenido/DS816/114.3 x 7.37 - DS 816 -L80 TYPE 1 (Ciclo 11958 ).xlsx,,Charpy V longitudinal - Cuerpo - 5 mm - Temp. Amb.,56591
DS816,L80 TYPE 1,85159,L80,4341443-6653457-690,4341443,Tracción,4341443-690-T1,690,15,,19.3,32.5,,668,666,,655,552,667,,655,764,,,,,,,,,,,,,,,,,,,,,,https://tenaris.sharepoint.com/sites/IndicadoresMPME-AR/Informes/Curvas de Revenido/DS816/244.48 x 11.99 – DS816 – L80 Type 1 (85159).xlsx,,Tracción segmento tubular - 38 mm - API - Temp. Amb.,58737
DS816,L80 TYPE 1,85159,L80,4341443-6653458-690,4341443,Dureza,4341443-690-D1,690,15,,,,,,,,,,,,,,23.3,22,22.5,,23.1,22,22.8,,,,,,,,,,,,,,,https://tenaris.sharepoint.com/sites/IndicadoresMPME-AR/Informes/Curvas de Revenido/DS816/244.48 x 11.99 – DS816 – L80 Type 1 (85159).xlsx,,Dureza espesor cuerpo - 1 - NO - Temp. Amb.,58737
DS816,L80 TYPE 1,85159,L80,4341443-6653460-690,4341443,Charpy,4341443-690-C1,690,15,,,,,,,,,,,,,,,,,,,,,,,100,75,,100,,,144,,,145,20,0,https://tenaris.sharepoint.com/sites/IndicadoresMPME-AR/Informes/Curvas de Revenido/DS816/244.48 x 11.99 – DS816 – L80 Type 1 (85159).xlsx,,Charpy V Transversal - Cuerpo - 10 mm - Temp. Amb.,58737
DS816,L80 TYPE 1,85706,L80,4350180-6711296-690,4350180,Tracción,4350180-690-T1,690,15,,19.3,32.5,,654,654,,,552,654,,655,745,,,,,,,,,,,,,,,,,,,,,,https://tenaris.sharepoint.com/sites/IndicadoresMPME-AR/Informes/Curvas de Revenido/DS816/244.48 x 11.99 – DS816 – L80 Type 1 (85706).xlsx,,Tracción segmento tubular - 38 mm - API - Temp. Amb.,59199
DS816,L80 TYPE 1,85706,L80,4350180-6711298-690,4350180,Dureza,4350180-690-D1,690,15,,,,,,,,,,,,,,22.7,22,21.2,,22.2,22,21.4,,,,,,,,,,,,,,,https://tenaris.sharepoint.com/sites/IndicadoresMPME-AR/Informes/Curvas de Revenido/DS816/244.48 x 11.99 – DS816 – L80 Type 1 (85706).xlsx,,Dureza espesor cuerpo - 1 - NO - Temp. Amb.,59199
DS816,L80 TYPE 1,85706,L80,4350187-6696336-690,4350187,Tracción,4350187-690-T1,690,15,,19.3,36.5,,624,625,,655,552,624,,655,722,,,,,,,,,,,,,,,,,,,,,,https://tenaris.sharepoint.com/sites/IndicadoresMPME-AR/Informes/Curvas de Revenido/DS816/244.48 x 11.99 – DS816 – L80 Type 1 (85706).xlsx,,Tracción segmento tubular - 38 mm - API - Temp. Amb.,59199
DS816,L80 TYPE 1,85706,L80,4350187-6696338-690,4350187,Dureza,4350187-690-D1,690,15,,,,,,,,,,,,,,22.9,22,21.8,,22.4,22,22,,,,,,,,,,,,,,,https://tenaris.sharepoint.com/sites/IndicadoresMPME-AR/Informes/Curvas de Revenido/DS816/244.48 x 11.99 – DS816 – L80 Type 1 (85706).xlsx,,Dureza espesor cuerpo - 1 - NO - Temp. Amb.,59199
DS816,L80 TYPE 1,85706,L80,4350187-6696340-690,4350187,Charpy,4350187-690-C1,690,15,,,,,,,,,,,,,,,,,,,,,,,100,,,100,,,164,,,166,20,0,https://tenaris.sharepoint.com/sites/IndicadoresMPME-AR/Informes/Curvas de Revenido/DS816/244.48 x 11.99 – DS816 – L80 Type 1 (85706).xlsx,,Charpy V Transversal - Cuerpo - 10 mm - Temp. Amb.,59199
DS816,L80 TYPE 1,85159,L80,4348037-6711241-650,4348037,Tracción,4348037-650-T1,650,5,,19.3,29,,769,765,,655,552,767,,655,848,,,,,,,,,,,,,,,,,,,,,,https://tenaris.sharepoint.com/sites/IndicadoresMPME-AR/Informes/Curvas de Revenido/DS816/244.48 x 11.99 – DS816 – L80 Type 1 (85159).xlsx,,Tracción segmento tubular - 38 mm - API - Temp. Amb.,58737
DS816,L80 TYPE 1,85159,L80,4348037-6711242-650,4348037,Dureza,4348037-650-D1,650,5,,,,,,,,,,,,,,28.6,22,27.2,,28.5,22,27.3,,,,,,,,,,,,,,,https://tenaris.sharepoint.com/sites/IndicadoresMPME-AR/Informes/Curvas de Revenido/DS816/244.48 x 11.99 – DS816 – L80 Type 1 (85159).xlsx,,Dureza espesor cuerpo - 1 - NO - Temp. Amb.,58737
DS816,L80 TYPE 1,11958,L80,4243623-6507015-695,4243623,Tracción,4243623-695-T1,695,15,,16.2,28.5,,,,,655,552,,,655,724,,,,,,,,,,,,,,,,,,,,,,https://tenaris.sharepoint.com/sites/IndicadoresMPME-AR/Informes/Curvas de Revenido/DS816/114.3 x 7.37 - DS 816 -L80 TYPE 1 (Ciclo 11958 ).xlsx,,Tracción segmento tubular - 25.4 mm - API - Temp. Amb.,56591
DS816,L80 TYPE 1,11958,L80,4243623-6507016-695,4243623,Dureza,4243623-695-D1,695,15,,,,,,,,,,,,,,20.6,22,20.2,,20.4,22,20.4,,,,,,,,,,,,,,,https://tenaris.sharepoint.com/sites/IndicadoresMPME-AR/Informes/Curvas de Revenido/DS816/114.3 x 7.37 - DS 816 -L80 TYPE 1 (Ciclo 11958 ).xlsx,,Dureza espesor cuerpo - 1 - NO - Temp. Amb.,56591
DS816,L80 TYPE 1,11958,L80,4243623-6507018-695,4243623,Charpy,4243623-695-C1,695,15,,,,,,,,,,,,,,,,,,,,,,,100,75,,100,,,92,15,,93,22,0,https://tenaris.sharepoint.com/sites/IndicadoresMPME-AR/Informes/Curvas de Revenido/DS816/114.3 x 7.37 - DS 816 -L80 TYPE 1 (Ciclo 11958 ).xlsx,,Charpy V longitudinal - Cuerpo - 5 mm - Temp. Amb.,56591
DS816,L80 TYPE 1,85159,L80,4348038-6664605-680,4348038,Tracción,4348038-680-T1,680,5,,19.3,28.5,,726,727,,655,552,726,,655,821,,,,,,,,,,,,,,,,,,,,,,https://tenaris.sharepoint.com/sites/IndicadoresMPME-AR/Informes/Curvas de Revenido/DS816/244.48 x 11.99 – DS816 – L80 Type 1 (85159).xlsx,,Tracción segmento tubular - 38 mm - API - Temp. Amb.,58737
DS816,L80 TYPE 1,85159,L80,4348038-6664606-680,4348038,Dureza,4348038-680-D1,680,5,,,,,,,,,,,,,,27.3,22,26.5,,27.2,22,26.7,,,,,,,,,,,,,,,https://tenaris.sharepoint.com/sites/IndicadoresMPME-AR/Informes/Curvas de Revenido/DS816/244.48 x 11.99 – DS816 – L80 Type 1 (85159).xlsx,,Dureza espesor cuerpo - 1 - NO - Temp. Amb.,58737
DS816,L80 TYPE 1,85159,L80,4348038-6664608-680,4348038,Charpy,4348038-680-C1,680,5,,,,,,,,,,,,,,,,,,,,,,,100,75,,100,,,136,,,138,20,0,https://tenaris.sharepoint.com/sites/IndicadoresMPME-AR/Informes/Curvas de Revenido/DS816/244.48 x 11.99 – DS816 – L80 Type 1 (85159).xlsx,,Charpy V Transversal - Cuerpo - 10 mm - Temp. Amb.,58737
DS816,L80 TYPE 1,85159,L80,4348041-6711225-710,4348041,Tracción,4348041-710-T1,710,5,,19.3,28,,635,635,,655,552,635,,655,734,,,,,,,,,,,,,,,,,,,,,,https://tenaris.sharepoint.com/sites/IndicadoresMPME-AR/Informes/Curvas de Revenido/DS816/244.48 x 11.99 – DS816 – L80 Type 1 (85159).xlsx,,Tracción segmento tubular - 38 mm - API - Temp. Amb.,58737
DS816,L80 TYPE 1,85159,L80,4348041-6711226-710,4348041,Dureza,4348041-710-D1,710,5,,,,,,,,,,,,,,23.4,22,22.4,,23.1,22,22.7,,,,,,,,,,,,,,,https://tenaris.sharepoint.com/sites/IndicadoresMPME-AR/Informes/Curvas de Revenido/DS816/244.48 x 11.99 – DS816 – L80 Type 1 (85159).xlsx,,Dureza espesor cuerpo - 1 - NO - Temp. Amb.,58737
DS816,L80 TYPE 1,11958,L80,4243627-6507033-705,4243627,Tracción,4243627-705-T1,705,15,,16.2,30.5,,,,,655,552,,,655,709,,,,,,,,,,,,,,,,,,,,,,https://tenaris.sharepoint.com/sites/IndicadoresMPME-AR/Informes/Curvas de Revenido/DS816/114.3 x 7.37 - DS 816 -L80 TYPE 1 (Ciclo 11958 ).xlsx,,Tracción segmento tubular - 25.4 mm - API - Temp. Amb.,56591
DS816,L80 TYPE 1,11958,L80,4243627-6507034-705,4243627,Dureza,4243627-705-D1,705,15,,,,,,,,,,,,,,18.9,22,18.6,,18.7,22,18.7,,,,,,,,,,,,,,,https://tenaris.sharepoint.com/sites/IndicadoresMPME-AR/Informes/Curvas de Revenido/DS816/114.3 x 7.37 - DS 816 -L80 TYPE 1 (Ciclo 11958 ).xlsx,,Dureza espesor cuerpo - 1 - NO - Temp. Amb.,56591
DS816,L80 TYPE 1,11958,L80,4243627-6507036-705,4243627,Charpy,4243627-705-C1,705,15,,,,,,,,,,,,,,,,,,,,,,,100,75,,100,,,89,15,,90,22,0,https://tenaris.sharepoint.com/sites/IndicadoresMPME-AR/Informes/Curvas de Revenido/DS816/114.3 x 7.37 - DS 816 -L80 TYPE 1 (Ciclo 11958 ).xlsx,,Charpy V longitudinal - Cuerpo - 5 mm - Temp. Amb.,56591
DS816,L80 TYPE 1,85159,L80,4341444-6653445-710,4341444,Tracción,4341444-710-T1,710,15,,19.3,34.5,,614,615,,655,552,614,,655,717,,,,,,,,,,,,,,,,,,,,,,https://tenaris.sharepoint.com/sites/IndicadoresMPME-AR/Informes/Curvas de Revenido/DS816/244.48 x 11.99 – DS816 – L80 Type 1 (85159).xlsx,,Tracción segmento tubular - 38 mm - API - Temp. Amb.,58737
DS816,L80 TYPE 1,85159,L80,4341444-6653446-710,4341444,Dureza,4341444-710-D1,710,15,,,,,,,,,,,,,,20.9,22,19.1,,20.5,22,19.3,,,,,,,,,,,,,,,https://tenaris.sharepoint.com/sites/IndicadoresMPME-AR/Informes/Curvas de Revenido/DS816/244.48 x 11.99 – DS816 – L80 Type 1 (85159).xlsx,,Dureza espesor cuerpo - 1 - NO - Temp. Amb.,58737
DS816,L80 TYPE 1,85159,L80,4341444-6653448-710,4341444,Charpy,4341444-710-C1,710,15,,,,,,,,,,,,,,,,,,,,,,,100,75,,100,,,156,,,158,20,0,https://tenaris.sharepoint.com/sites/IndicadoresMPME-AR/Informes/Curvas de Revenido/DS816/244.48 x 11.99 – DS816 – L80 Type 1 (85159).xlsx,,Charpy V Transversal - Cuerpo - 10 mm - Temp. Amb.,58737
DS816,L80 TYPE 1,85706,L80,4350183-6711269-710,4350183,Tracción,4350183-710-T1,710,15,,19.3,37.5,,584,583,,655,552,586,,655,688,,,,,,,,,,,,,,,,,,,,,,https://tenaris.sharepoint.com/sites/IndicadoresMPME-AR/Informes/Curvas de Revenido/DS816/244.48 x 11.99 – DS816 – L80 Type 1 (85706).xlsx,,Tracción segmento tubular - 38 mm - API - Temp. Amb.,59199
DS816,L80 TYPE 1,85706,L80,4350183-6711271-710,4350183,Dureza,4350183-710-D1,710,15,,,,,,,,,,,,,,20.3,22,19.2,,20.2,22,19.3,,,,,,,,,,,,,,,https://tenaris.sharepoint.com/sites/IndicadoresMPME-AR/Informes/Curvas de Revenido/DS816/244.48 x 11.99 – DS816 – L80 Type 1 (85706).xlsx,,Dureza espesor cuerpo - 1 - NO - Temp. Amb.,59199
DS816,L80 TYPE 1,85706,L80,4350188-6711260-710,4350188,Tracción,4350188-710-T1,710,15,,19.3,36.5,,605,605,,655,552,605,,655,707,,,,,,,,,,,,,,,,,,,,,,https://tenaris.sharepoint.com/sites/IndicadoresMPME-AR/Informes/Curvas de Revenido/DS816/244.48 x 11.99 – DS816 – L80 Type 1 (85706).xlsx,,Tracción segmento tubular - 38 mm - API - Temp. Amb.,59199
DS816,L80 TYPE 1,85706,L80,4350188-6711262-710,4350188,Dureza,4350188-710-D1,710,15,,,,,,,,,,,,,,20.5,22,19.3,,20.4,22,19.6,,,,,,,,,,,,,,,https://tenaris.sharepoint.com/sites/IndicadoresMPME-AR/Informes/Curvas de Revenido/DS816/244.48 x 11.99 – DS816 – L80 Type 1 (85706).xlsx,,Dureza espesor cuerpo - 1 - NO - Temp. Amb.,59199
DS816,L80 TYPE 1,11958,L80,4245236-6512314-715,4245236,Tracción,4245236-715-T1,715,15,,16.2,30,,,,,655,552,,,655,678,,,,,,,,,,,,,,,,,,,,,,https://tenaris.sharepoint.com/sites/IndicadoresMPME-AR/Informes/Curvas de Revenido/DS816/114.3 x 7.37 - DS 816 -L80 TYPE 1 (Ciclo 11958 ).xlsx,,Tracción segmento tubular - 25.4 mm - API - Temp. Amb.,56591
DS844,T95 1 TN 95SS,87280,,4082613-6281215-660,4082613,Dureza,4082613-660-D1,660,35,,,,,,,,,,,,,,31.3,,30.4,,31,,30.63,,,,,,,,,,,,,,,https://tenaris.sharepoint.com/sites/IndicadoresMPME-AR/Informes/Curvas de Revenido/DS844/114.30 x 8.56 – DS844 – T95 1 TN 95SS (87280).xls,,Dureza espesor cuerpo - 1 - NO - Temp. Amb.,20699
DS844,T95 1 TN 95SS,87280,,4082613-6281217-660,4082613,Charpy,4082613-660-C1,660,35,,,,,,,,,,,,,,,,,,,,,,,100,,,100,,,149,,,153,,0,https://tenaris.sharepoint.com/sites/IndicadoresMPME-AR/Informes/Curvas de Revenido/DS844/114.30 x 8.56 – DS844 – T95 1 TN 95SS (87280).xls,,Charpy V longitudinal - Cuerpo - 7.5 mm - Temp. Amb.,20699
DS844,T95 1 TN 95SS,87280,,4082204-6275655-670,4082204,Dureza,4082204-670-D1,670,35,,,,,,,,,,,,,,28.5,25,26.5,,28.1,25,27.07,,,,,,,,,,,,,,,https://tenaris.sharepoint.com/sites/IndicadoresMPME-AR/Informes/Curvas de Revenido/DS844/114.30 x 8.56 – DS844 – T95 1 TN 95SS (87280).xls,,Dureza espesor cuerpo - 1 - NO - Temp. Amb.,20699
DS844,T95 1 TN 95SS,87280,,4082204-6275657-670,4082204,Charpy,4082204-670-C1,670,35,,,,,,,,,,,,,,,,,,,,,,,100,75,,100,,,150,,,154,24,0,https://tenaris.sharepoint.com/sites/IndicadoresMPME-AR/Informes/Curvas de Revenido/DS844/114.30 x 8.56 – DS844 – T95 1 TN 95SS (87280).xls,,Charpy V longitudinal - Cuerpo - 7.5 mm - Temp. Amb.,20699
DS844,T95 1 TN 95SS,87280,,4082205-6268436-680,4082205,Dureza,4082205-680-D1,680,35,,,,,,,,,,,,,,28.5,25,27.9,,28.2,25,27.9,,,,,,,,,,,,,,,https://tenaris.sharepoint.com/sites/IndicadoresMPME-AR/Informes/Curvas de Revenido/DS844/114.30 x 8.56 – DS844 – T95 1 TN 95SS (87280).xls,,Dureza espesor cuerpo - 1 - NO - Temp. Amb.,20699
DS844,T95 1 TN 95SS,87280,,4082205-6268438-680,4082205,Charpy,4082205-680-C1,680,35,,,,,,,,,,,,,,,,,,,,,,,100,75,,100,,,157,,,159,24,0,https://tenaris.sharepoint.com/sites/IndicadoresMPME-AR/Informes/Curvas de Revenido/DS844/114.30 x 8.56 – DS844 – T95 1 TN 95SS (87280).xls,,Charpy V longitudinal - Cuerpo - 7.5 mm - Temp. Amb.,20699
DS844,T95 1 TN 95SS,87280,,4082064-6268427-690,4082064,Dureza,4082064-690-D1,690,35,,,,,,,,,,,,,,27.1,25,26.7,,27,25,26.8,,,,,,,,,,,,,,,https://tenaris.sharepoint.com/sites/IndicadoresMPME-AR/Informes/Curvas de Revenido/DS844/114.30 x 8.56 – DS844 – T95 1 TN 95SS (87280).xls,,Dureza espesor cuerpo - 1 - NO - Temp. Amb.,20699
DS844,T95 1 TN 95SS,87280,,4082064-6268429-690,4082064,Charpy,4082064-690-C1,690,35,,,,,,,,,,,,,,,,,,,,,,,100,75,,100,,,164,,,170,24,0,https://tenaris.sharepoint.com/sites/IndicadoresMPME-AR/Informes/Curvas de Revenido/DS844/114.30 x 8.56 – DS844 – T95 1 TN 95SS (87280).xls,,Charpy V longitudinal - Cuerpo - 7.5 mm - Temp. Amb.,20699
DS844,T95 1 TN 95SS,87280,,4082065-6268398-700,4082065,Dureza,4082065-700-D1,700,35,,,,,,,,,,,,,,25.4,25,24.3,,25.1,25,24.43,,,,,,,,,,,,,,,https://tenaris.sharepoint.com/sites/IndicadoresMPME-AR/Informes/Curvas de Revenido/DS844/114.30 x 8.56 – DS844 – T95 1 TN 95SS (87280).xls,,Dureza espesor cuerpo - 1 - NO - Temp. Amb.,20699
DS844,T95 1 TN 95SS,87280,,4082065-6268400-700,4082065,Charpy,4082065-700-C1,700,35,,,,,,,,,,,,,,,,,,,,,,,100,75,,100,,,173,,,179,24,0,https://tenaris.sharepoint.com/sites/IndicadoresMPME-AR/Informes/Curvas de Revenido/DS844/114.30 x 8.56 – DS844 – T95 1 TN 95SS (87280).xls,,Charpy V longitudinal - Cuerpo - 7.5 mm - Temp. Amb.,20699
DS844,T95 1 TN 95SS,87280,,4085996-6279984-705,4085996,Dureza,4085996-705-D1,705,35,,,,,,,,,,,,,,25.3,25,24.8,,25.1,25,25,,,,,,,,,,,,,,,https://tenaris.sharepoint.com/sites/IndicadoresMPME-AR/Informes/Curvas de Revenido/DS844/114.30 x 8.56 – DS844 – T95 1 TN 95SS (87280).xls,,Dureza espesor cuerpo - 1 - NO - Temp. Amb.,20699
DS844,T95 1 TN 95SS,87280,,4085996-6279986-705,4085996,Charpy,4085996-705-C1,705,35,,,,,,,,,,,,,,,,,,,,,,,100,75,,100,,,162,,,167,24,0,https://tenaris.sharepoint.com/sites/IndicadoresMPME-AR/Informes/Curvas de Revenido/DS844/114.30 x 8.56 – DS844 – T95 1 TN 95SS (87280).xls,,Charpy V longitudinal - Cuerpo - 7.5 mm - Temp. Amb.,20699
DS844,T95 1 TN 95SS,87280,,4082066-6268468-710,4082066,Dureza,4082066-710-D1,710,35,,,,,,,,,,,,,,23.5,25,21.8,,23.27,25,22.23,,,,,,,,,,,,,,,https://tenaris.sharepoint.com/sites/IndicadoresMPME-AR/Informes/Curvas de Revenido/DS844/114.30 x 8.56 – DS844 – T95 1 TN 95SS (87280).xls,,Dureza espesor cuerpo - 1 - NO - Temp. Amb.,20699
DS844,T95 1 TN 95SS,87280,,4082066-6268470-710,4082066,Charpy,4082066-710-C1,710,35,,,,,,,,,,,,,,,,,,,,,,,100,75,,100,,,180,,,184,24,0,https://tenaris.sharepoint.com/sites/IndicadoresMPME-AR/Informes/Curvas de Revenido/DS844/114.30 x 8.56 – DS844 – T95 1 TN 95SS (87280).xls,,Charpy V longitudinal - Cuerpo - 7.5 mm - Temp. Amb.,20699
DS844,T95 1 TN 95SS,87280,,4085997-6278031-700,4085997,Dureza,4085997-700-D1,700,45,,,,,,,,,,,,,,25.5,25,24.4,,25.2,25,24.53,,,,,,,,,,,,,,,https://tenaris.sharepoint.com/sites/IndicadoresMPME-AR/Informes/Curvas de Revenido/DS844/114.30 x 8.56 – DS844 – T95 1 TN 95SS (87280).xls,,Dureza espesor cuerpo - 1 - NO - Temp. Amb.,20699
DS844,T95 1 TN 95SS,87280,,4085997-6278033-700,4085997,Charpy,4085997-700-C1,700,45,,,,,,,,,,,,,,,,,,,,,,,100,75,,100,,,162,,,168,24,0,https://tenaris.sharepoint.com/sites/IndicadoresMPME-AR/Informes/Curvas de Revenido/DS844/114.30 x 8.56 – DS844 – T95 1 TN 95SS (87280).xls,,Charpy V longitudinal - Cuerpo - 7.5 mm - Temp. Amb.,20699
DS844,T95 1 TN 95SS,87280,,4085997-6284035-700,4085997,Dureza,4085997-700-D2,700,45,,,,,,,,,,,,,,25,25,23.7,,24.27,25,23.8,,,,,,,,,,,,,,,https://tenaris.sharepoint.com/sites/IndicadoresMPME-AR/Informes/Curvas de Revenido/DS844/114.30 x 8.56 – DS844 – T95 1 TN 95SS (87280).xls,,Dureza espesor cuerpo - 1 - NO - Temp. Amb.,20699
DS844,T95 1 TN 95SS,87280,,4085998-6275641-705,4085998,Dureza,4085998-705-D1,705,45,,,,,,,,,,,,,,22.1,25,20.4,,21.4,25,20.7,,,,,,,,,,,,,,,https://tenaris.sharepoint.com/sites/IndicadoresMPME-AR/Informes/Curvas de Revenido/DS844/114.30 x 8.56 – DS844 – T95 1 TN 95SS (87280).xls,,Dureza espesor cuerpo - 1 - NO - Temp. Amb.,20699
DS844,T95 1 TN 95SS,87280,,4085998-6275643-705,4085998,Charpy,4085998-705-C1,705,45,,,,,,,,,,,,,,,,,,,,,,,100,75,,100,,,183,,,185,24,0,https://tenaris.sharepoint.com/sites/IndicadoresMPME-AR/Informes/Curvas de Revenido/DS844/114.30 x 8.56 – DS844 – T95 1 TN 95SS (87280).xls,,Charpy V longitudinal - Cuerpo - 7.5 mm - Temp. Amb.,20699
DS844,T95 1 TN 95SS,87280,,4085998-6284036-705,4085998,Dureza,4085998-705-D2,705,45,,,,,,,,,,,,,,22.4,25,21.1,,22.2,25,21.73,,,,,,,,,,,,,,,https://tenaris.sharepoint.com/sites/IndicadoresMPME-AR/Informes/Curvas de Revenido/DS844/114.30 x 8.56 – DS844 – T95 1 TN 95SS (87280).xls,,Dureza espesor cuerpo - 1 - NO - Temp. Amb.,20699
DS847,C110,84910,C110,4057000-6234916-680,4057000,Tracción,4057000-680-T1,680,49,,,33.5,,,,802,828,758,801,,793,872,,,,,,,,,,,,,,,,,,,,,,https://tenaris.sharepoint.com/sites/IndicadoresMPME-AR/Informes/Curvas de Revenido/DS847/244.48 x 13.84 – DS847 – C110 (84910).xlsx,,Tracción segmento tubular - 38 mm - API - Temp. Amb.,89801
DS847,C110,84910,C110,4057000-6234917-680,4057000,Tracción,4057000-680-T2,680,49,,,17.5,,,,862,828,758,863,,793,936,,,,,,,,,,,,,,,,,,,,,,https://tenaris.sharepoint.com/sites/IndicadoresMPME-AR/Informes/Curvas de Revenido/DS847/244.48 x 13.84 – DS847 – C110 (84910).xlsx,,Tracción longitudinal redonda - Cuerpo - 8.75 - API - Temp. Amb.,89801
DS847,C110,84910,C110,4057000-6234919-680,4057000,Dureza,4057000-680-D1,680,49,,,,,,,,,,,,,,31.8,29,29.8,,31.17,29,30.3,,,,,,,,,,,,,,,https://tenaris.sharepoint.com/sites/IndicadoresMPME-AR/Informes/Curvas de Revenido/DS847/244.48 x 13.84 – DS847 – C110 (84910).xlsx,,Dureza espesor cuerpo - 1 - NO - Temp. Amb.,89801
DS847,C110,84910,C110,4057000-6234921-680,4057000,Charpy,4057000-680-C1,680,49,,,,,,,,,,,,,,,,,,,,,,,100,75,,100,,,140,,,143,24,0,https://tenaris.sharepoint.com/sites/IndicadoresMPME-AR/Informes/Curvas de Revenido/DS847/244.48 x 13.84 – DS847 – C110 (84910).xlsx,,Charpy V Transversal - Cuerpo - 10 mm - Temp. Amb.,89801
DS847,TN 110SS,84952,C110,4124807-6340466-690,4124807,Tracción,4124807-690-T1,690,48,,16.7,30.5,,,824,824,828,758,,,793,901,,,,,,,,,,,,,,,,,,,,,,https://tenaris.sharepoint.com/sites/IndicadoresMPME-AR/Informes/Curvas de Revenido/DS847/244.48 x 13.84 – DS847 – TN 110SS (84952).xls,,Tracción segmento tubular - 38 mm - API - Temp. Amb.,22197
DS847,TN 110SS,84952,C110,4124807-6340468-690,4124807,Dureza,4124807-690-D1,690,48,,,,,,,,,,,,,,30.1,29,28.8,,29.93,,29.53,,,,,,,,,,,,,,,https://tenaris.sharepoint.com/sites/IndicadoresMPME-AR/Informes/Curvas de Revenido/DS847/244.48 x 13.84 – DS847 – TN 110SS (84952).xls,,Dureza espesor cuerpo - 1 - NO - Temp. Amb.,22197
DS847,TN 110SS,84952,C110,4124807-6340470-690,4124807,Charpy,4124807-690-C1,690,48,,,,,,,,,,,,,,,,,,,,,,,95,75,,95,,,132,50,,138,60,-10,https://tenaris.sharepoint.com/sites/IndicadoresMPME-AR/Informes/Curvas de Revenido/DS847/244.48 x 13.84 – DS847 – TN 110SS (84952).xls,,Charpy V Transversal - Cuerpo - 10 mm - Temp. Amb.,22197
DS847,C 110,84957,C110,4263893-6538435-650,4263893,Tracción,4263893-650-T2,650,60,,16.7,27.5,,,960,955,828,758,957,,793,1008,,,,,,,,,,,,,,,,,,,,,,https://tenaris.sharepoint.com/sites/IndicadoresMPME-AR/Informes/Curvas de Revenido/DS847/244.48 x 13.84 – DS847 – C 110 (84957).xlsx,,Tracción segmento tubular - 38 mm - API - Temp. Amb.,55714
DS847,C 110,84957,C110,4263893-6538436-650,4263893,Dureza,4263893-650-D1,650,60,,,,,,,,,,,,,,36.2,29,36.2,,36.1,29,36.1,,,,,,,,,,,,,,,https://tenaris.sharepoint.com/sites/IndicadoresMPME-AR/Informes/Curvas de Revenido/DS847/244.48 x 13.84 – DS847 – C 110 (84957).xlsx,,Dureza espesor cuerpo - 1 - NO - Temp. Amb.,55714
DS847,C 110,84957,C110,4263893-6538438-650,4263893,Charpy,4263893-650-C1,650,60,,,,,,,,,,,,,,,,,,,,,,,100,,,100,,,110,,,116,24,0,https://tenaris.sharepoint.com/sites/IndicadoresMPME-AR/Informes/Curvas de Revenido/DS847/244.48 x 13.84 – DS847 – C 110 (84957).xlsx,,Charpy V Transversal - Cuerpo - 10 mm - Temp. Amb.,55714
DS847,C 110,84957,C110,4263893-6541076-650,4263893,Tracción,4263893-650-T1,650,60,,,14.5,,,1038,1039,828,,1038,,793,1088,,,,,,,,,,,,,,,,,,,,,,https://tenaris.sharepoint.com/sites/IndicadoresMPME-AR/Informes/Curvas de Revenido/DS847/244.48 x 13.84 – DS847 – C 110 (84957).xlsx,,Tracción longitudinal redonda - Cuerpo - 8.75 - API - Temp. Amb.,55714
DS847,TN 110SS,84952,C110,4124808-6340491-695,4124808,Tracción,4124808-695-T1,695,48,,16.7,32.5,,,792,789,828,758,,,793,870,,,,,,,,,,,,,,,,,,,,,,https://tenaris.sharepoint.com/sites/IndicadoresMPME-AR/Informes/Curvas de Revenido/DS847/244.48 x 13.84 – DS847 – TN 110SS (84952).xls,,Tracción segmento tubular - 38 mm - API - Temp. Amb.,22197
DS847,TN 110SS,84952,C110,4124808-6340493-695,4124808,Dureza,4124808-695-D1,695,48,,,,,,,,,,,,,,29.8,29,28.9,,29.63,,29.1,,,,,,,,,,,,,,,https://tenaris.sharepoint.com/sites/IndicadoresMPME-AR/Informes/Curvas de Revenido/DS847/244.48 x 13.84 – DS847 – TN 110SS (84952).xls,,Dureza espesor cuerpo - 1 - NO - Temp. Amb.,22197
DS847,TN 110SS,84952,C110,4124808-6340495-695,4124808,Charpy,4124808-695-C1,695,48,,,,,,,,,,,,,,,,,,,,,,,90,75,,95,,,138,50,,146,60,-10,https://tenaris.sharepoint.com/sites/IndicadoresMPME-AR/Informes/Curvas de Revenido/DS847/244.48 x 13.84 – DS847 – TN 110SS (84952).xls,,Charpy V Transversal - Cuerpo - 10 mm - Temp. Amb.,22197
DS847,TN 110SS,84952,C110,4124808-6342414-695,4124808,Dureza,4124808-695-D2,695,48,,,,,,,,,,,,,,29.9,29,28,,29.53,,28.8,,,,,,,,,,,,,,,https://tenaris.sharepoint.com/sites/IndicadoresMPME-AR/Informes/Curvas de Revenido/DS847/244.48 x 13.84 – DS847 – TN 110SS (84952).xls,,Dureza espesor cuerpo - 1 - NO - Temp. Amb.,22197
DS847,C110,84910,C110,4053545-6233802-690,4053545,Tracción,4053545-690-T2,690,49,,,16.5,,,,801,828,758,802,,793,876,,,,,,,,,,,,,,,,,,,,,,https://tenaris.sharepoint.com/sites/IndicadoresMPME-AR/Informes/Curvas de Revenido/DS847/244.48 x 13.84 – DS847 – C110 (84910).xlsx,,Tracción longitudinal redonda - Cuerpo - 8.75 - API - Temp. Amb.,89801
DS847,C110,84910,C110,4053545-6233804-690,4053545,Dureza,4053545-690-D1,690,49,,,,,,,,,,,,,,28.9,29,26.6,,28.37,29,26.93,,,,,,,,,,,,,,,https://tenaris.sharepoint.com/sites/IndicadoresMPME-AR/Informes/Curvas de Revenido/DS847/244.48 x 13.84 – DS847 – C110 (84910).xlsx,,Dureza espesor cuerpo - 1 - NO - Temp. Amb.,89801
DS847,C110,84910,C110,4053545-6233806-690,4053545,Charpy,4053545-690-C1,690,49,,,,,,,,,,,,,,,,,,,,,,,100,75,,100,,,144,,,147,24,0,https://tenaris.sharepoint.com/sites/IndicadoresMPME-AR/Informes/Curvas de Revenido/DS847/244.48 x 13.84 – DS847 – C110 (84910).xlsx,,Charpy V Transversal - Cuerpo - 10 mm - Temp. Amb.,89801
DS847,C110,84910,C110,4053545-6234109-690,4053545,Tracción,4053545-690-T1,690,49,,,31,,,,790,828,758,792,,793,865,,,,,,,,,,,,,,,,,,,,,,https://tenaris.sharepoint.com/sites/IndicadoresMPME-AR/Informes/Curvas de Revenido/DS847/244.48 x 13.84 – DS847 – C110 (84910).xlsx,,Tracción segmento tubular - 38 mm - API - Temp. Amb.,89801
DS847,C110,84910,C110,4057001-6234892-690,4057001,Tracción,4057001-690-T1,690,49,,,36.5,,,,779,828,758,779,,793,851,,,,,,,,,,,,,,,,,,,,,,https://tenaris.sharepoint.com/sites/IndicadoresMPME-AR/Informes/Curvas de Revenido/DS847/244.48 x 13.84 – DS847 – C110 (84910).xlsx,,Tracción segmento tubular - 38 mm - API - Temp. Amb.,89801
DS847,C110,84910,C110,4057001-6234893-690,4057001,Tracción,4057001-690-T2,690,49,,,17,,,,826,828,758,827,,793,897,,,,,,,,,,,,,,,,,,,,,,https://tenaris.sharepoint.com/sites/IndicadoresMPME-AR/Informes/Curvas de Revenido/DS847/244.48 x 13.84 – DS847 – C110 (84910).xlsx,,Tracción longitudinal redonda - Cuerpo - 8.75 - API - Temp. Amb.,89801
DS847,C110,84910,C110,4057001-6234895-690,4057001,Dureza,4057001-690-D1,690,49,,,,,,,,,,,,,,30.6,29,28.1,,30.2,29,28.93,,,,,,,,,,,,,,,https://tenaris.sharepoint.com/sites/IndicadoresMPME-AR/Informes/Curvas de Revenido/DS847/244.48 x 13.84 – DS847 – C110 (84910).xlsx,,Dureza espesor cuerpo - 1 - NO - Temp. Amb.,89801
DS847,C110,84910,C110,4057001-6234897-690,4057001,Charpy,4057001-690-C1,690,49,,,,,,,,,,,,,,,,,,,,,,,100,75,,100,,,146,,,150,24,0,https://tenaris.sharepoint.com/sites/IndicadoresMPME-AR/Informes/Curvas de Revenido/DS847/244.48 x 13.84 – DS847 – C110 (84910).xlsx,,Charpy V Transversal - Cuerpo - 10 mm - Temp. Amb.,89801
DS847,C 110,84957,C110,4238600-6511542-670,4238600,Tracción,4238600-670-T1,670,60,,,16,,,888,887,828,758,888,,793,956,,,,,,,,,,,,,,,,,,,,,,https://tenaris.sharepoint.com/sites/IndicadoresMPME-AR/Informes/Curvas de Revenido/DS847/244.48 x 13.84 – DS847 – C 110 (84957).xlsx,,Tracción longitudinal redonda - Cuerpo - 8.75 - API - Temp. Amb.,55714
DS847,C 110,84957,C110,4238600-6511543-670,4238600,Dureza,4238600-670-D1,670,60,,,,,,,,,,,,,,31.9,29,31.9,,31.8,29,31.8,,,,,,,,,,,,,,,https://tenaris.sharepoint.com/sites/IndicadoresMPME-AR/Informes/Curvas de Revenido/DS847/244.48 x 13.84 – DS847 – C 110 (84957).xlsx,,Dureza espesor cuerpo - 1 - NO - Temp. Amb.,55714
DS847,C 110,84957,C110,4238600-6511545-670,4238600,Charpy,4238600-670-C1,670,60,,,,,,,,,,,,,,,,,,,,,,,100,,,100,,,140,,,151,24,0,https://tenaris.sharepoint.com/sites/IndicadoresMPME-AR/Informes/Curvas de Revenido/DS847/244.48 x 13.84 – DS847 – C 110 (84957).xlsx,,Charpy V Transversal - Cuerpo - 10 mm - Temp. Amb.,55714
DS847,C 110,84957,C110,4238600-6526076-670,4238600,Tracción,4238600-670-T2,670,60,,16.7,30.5,,,882,870,828,758,876,,793,929,,,,,,,,,,,,,,,,,,,,,,https://tenaris.sharepoint.com/sites/IndicadoresMPME-AR/Informes/Curvas de Revenido/DS847/244.48 x 13.84 – DS847 – C 110 (84957).xlsx,,Tracción segmento tubular - 38 mm - API - Temp. Amb.,55714
DS847,TN 110SS,84952,C110,4126389-6341944-697,4126389,Tracción,4126389-697-T1,697,48,,16.7,33.5,,,752,752,828,758,,,793,837,,,,,,,,,,,,,,,,,,,,,,https://tenaris.sharepoint.com/sites/IndicadoresMPME-AR/Informes/Curvas de Revenido/DS847/244.48 x 13.84 – DS847 – TN 110SS (84952).xls,,Tracción segmento tubular - 38 mm - API - Temp. Amb.,22197
DS847,TN 110SS,84952,C110,4126389-6341946-697,4126389,Dureza,4126389-697-D1,697,48,,,,,,,,,,,,,,29.5,29,28,,28.9,,28.77,,,,,,,,,,,,,,,https://tenaris.sharepoint.com/sites/IndicadoresMPME-AR/Informes/Curvas de Revenido/DS847/244.48 x 13.84 – DS847 – TN 110SS (84952).xls,,Dureza espesor cuerpo - 1 - NO - Temp. Amb.,22197
DS847,TN 110SS,84952,C110,4126389-6341948-697,4126389,Charpy,4126389-697-C1,697,48,,,,,,,,,,,,,,,,,,,,,,,100,75,,100,,,147,50,,151,60,-10,https://tenaris.sharepoint.com/sites/IndicadoresMPME-AR/Informes/Curvas de Revenido/DS847/244.48 x 13.84 – DS847 – TN 110SS (84952).xls,,Charpy V Transversal - Cuerpo - 10 mm - Temp. Amb.,22197
DS847,TN 110SS,84952,C110,4126389-6342415-697,4126389,Dureza,4126389-697-D2,697,48,,,,,,,,,,,,,,29.4,29,28.1,,28.93,,28.4,,,,,,,,,,,,,,,https://tenaris.sharepoint.com/sites/IndicadoresMPME-AR/Informes/Curvas de Revenido/DS847/244.48 x 13.84 – DS847 – TN 110SS (84952).xls,,Dureza espesor cuerpo - 1 - NO - Temp. Amb.,22197
