Repository: ManuelU99/CR

File: data_bi_CR2.csv (part 14 of 15)
Tipo_Acero_Limpio,Grado_Acero,Ciclo,Familia,Muestra_Probeta_Temp,Muestra,Test type,Muestra_Temp_TestType_Index,Tipo de muestra (Sin °C),Tubo,Alarg Max Req (merged),Alarg Min Req (merged),Alarg. Obt. (%) (merged),Fluencia 0.2% Obt (merged),Fluencia 0.5% Obt (merged),Fluencia 0.6% Obt (merged),Fluencia 0.7% Obt (merged),Fluencia Max Req (merged),Fluencia Min Req (merged),Fluencia Offset Obt (merged),Rotura Max Req (merged),Rotura Min Req (merged),Rotura Obt (merged),Dureza Ind. Máx. Obt 1 (merged),Dureza Ind. Max. Req (merged),Dureza Ind. Mín. Obt 1 (merged),Dureza Ind. Min. Req (merged),Dureza Prom. Máx. Obt 1 (merged),Dureza Prom. Max. Req (merged),Dureza Prom. Mín. Obt 1 (merged),Dureza Prom. Mín. Req (merged),Area Dúctil Indiv. Max. Req (%) (merged),Area Dúctil Indiv. Min. Obt (%) (merged),Area Dúctil Indiv. Min. Req (%) (merged),Area Dúctil Prom. Max. Req (%) (merged),Area Dúctil Prom. Min. Obt (%) (merged),Area Dúctil Prom. Min. Req (%) (merged),Energia Indiv. Max. Req. (J) (merged),Energia Indiv. Min. Obt. (J) (merged),Energia Indiv. Min. Req. (J) (merged),Energia Prom. Max. Req. (J) (merged),Energia Prom. Min. Obt. (J) (merged),Energia Prom. Min. Req. (J) (merged),Temp Ensayo Req (merged),Full File Path,OP,Tipo de probeta,Colada.1
DS847,C 110,84957,C110,4238601-6511600-690,4238601,Tracción,4238601-690-T1,690,60,,,17.5,,,841,841,828,758,842,,793,913,,,,,,,,,,,,,,,,,,,,,,https://tenaris.sharepoint.com/sites/IndicadoresMPME-AR/Informes/Curvas de Revenido/DS847/244.48 x 13.84 – DS847 – C 110 (84957).xlsx,,Tracción longitudinal redonda - Cuerpo - 8.75 - API - Temp. Amb.,55714
DS847,C 110,84957,C110,4238601-6511601-690,4238601,Dureza,4238601-690-D1,690,60,,,,,,,,,,,,,,29.4,29,29.4,,29.27,29,29.27,,,,,,,,,,,,,,,https://tenaris.sharepoint.com/sites/IndicadoresMPME-AR/Informes/Curvas de Revenido/DS847/244.48 x 13.84 – DS847 – C 110 (84957).xlsx,,Dureza espesor cuerpo - 1 - NO - Temp. Amb.,55714
DS847,C 110,84957,C110,4238601-6511603-690,4238601,Charpy,4238601-690-C1,690,60,,,,,,,,,,,,,,,,,,,,,,,100,,,100,,,175,,,179,24,0,https://tenaris.sharepoint.com/sites/IndicadoresMPME-AR/Informes/Curvas de Revenido/DS847/244.48 x 13.84 – DS847 – C 110 (84957).xlsx,,Charpy V Transversal - Cuerpo - 10 mm - Temp. Amb.,55714
DS847,C 110,84957,C110,4238601-6526077-690,4238601,Tracción,4238601-690-T2,690,60,,16.7,34.5,,,788,780,828,758,788,,793,850,,,,,,,,,,,,,,,,,,,,,,https://tenaris.sharepoint.com/sites/IndicadoresMPME-AR/Informes/Curvas de Revenido/DS847/244.48 x 13.84 – DS847 – C 110 (84957).xlsx,,Tracción segmento tubular - 38 mm - API - Temp. Amb.,55714
DS847,TN 110SS,84952,C110,4124809-6340598-700,4124809,Tracción,4124809-700-T1,700,48,,16.7,32.5,,,741,741,828,758,,,793,823,,,,,,,,,,,,,,,,,,,,,,https://tenaris.sharepoint.com/sites/IndicadoresMPME-AR/Informes/Curvas de Revenido/DS847/244.48 x 13.84 – DS847 – TN 110SS (84952).xls,,Tracción segmento tubular - 38 mm - API - Temp. Amb.,22197
DS847,TN 110SS,84952,C110,4124809-6340600-700,4124809,Dureza,4124809-700-D1,700,48,,,,,,,,,,,,,,28.2,29,26.3,,27.83,,27.03,,,,,,,,,,,,,,,https://tenaris.sharepoint.com/sites/IndicadoresMPME-AR/Informes/Curvas de Revenido/DS847/244.48 x 13.84 – DS847 – TN 110SS (84952).xls,,Dureza espesor cuerpo - 1 - NO - Temp. Amb.,22197
DS847,TN 110SS,84952,C110,4124809-6340602-700,4124809,Charpy,4124809-700-C1,700,48,,,,,,,,,,,,,,,,,,,,,,,100,75,,100,,,164,50,,166,60,-10,https://tenaris.sharepoint.com/sites/IndicadoresMPME-AR/Informes/Curvas de Revenido/DS847/244.48 x 13.84 – DS847 – TN 110SS (84952).xls,,Charpy V Transversal - Cuerpo - 10 mm - Temp. Amb.,22197
DS847,C110,84910,C110,4053546-6233807-695,4053546,Tracción,4053546-695-T2,695,49,,,16.5,,,,811,828,758,814,,793,883,,,,,,,,,,,,,,,,,,,,,,https://tenaris.sharepoint.com/sites/IndicadoresMPME-AR/Informes/Curvas de Revenido/DS847/244.48 x 13.84 – DS847 – C110 (84910).xlsx,,Tracción longitudinal redonda - Cuerpo - 8.75 - API - Temp. Amb.,89801
DS847,C110,84910,C110,4053546-6233809-695,4053546,Dureza,4053546-695-D1,695,49,,,,,,,,,,,,,,28.3,29,26.7,,27.9,29,26.93,,,,,,,,,,,,,,,https://tenaris.sharepoint.com/sites/IndicadoresMPME-AR/Informes/Curvas de Revenido/DS847/244.48 x 13.84 – DS847 – C110 (84910).xlsx,,Dureza espesor cuerpo - 1 - NO - Temp. Amb.,89801
DS847,C110,84910,C110,4053546-6233811-695,4053546,Charpy,4053546-695-C1,695,49,,,,,,,,,,,,,,,,,,,,,,,100,75,,100,,,137,,,139,24,0,https://tenaris.sharepoint.com/sites/IndicadoresMPME-AR/Informes/Curvas de Revenido/DS847/244.48 x 13.84 – DS847 – C110 (84910).xlsx,,Charpy V Transversal - Cuerpo - 10 mm - Temp. Amb.,89801
DS847,C110,84910,C110,4053546-6234100-695,4053546,Tracción,4053546-695-T1,695,49,,,32,,,,802,828,758,821,,793,874,,,,,,,,,,,,,,,,,,,,,,https://tenaris.sharepoint.com/sites/IndicadoresMPME-AR/Informes/Curvas de Revenido/DS847/244.48 x 13.84 – DS847 – C110 (84910).xlsx,,Tracción segmento tubular - 38 mm - API - Temp. Amb.,89801
DS847,C110,84910,C110,4056727-6234320-695,4056727,Tracción,4056727-695-T1,695,49,,,35,,,,759,828,758,759,,793,836,,,,,,,,,,,,,,,,,,,,,,https://tenaris.sharepoint.com/sites/IndicadoresMPME-AR/Informes/Curvas de Revenido/DS847/244.48 x 13.84 – DS847 – C110 (84910).xlsx,,Tracción segmento tubular - 38 mm - API - Temp. Amb.,89801
DS847,C110,84910,C110,4056727-6234321-695,4056727,Tracción,4056727-695-T2,695,49,,,17,,,,778,828,758,779,,793,856,,,,,,,,,,,,,,,,,,,,,,https://tenaris.sharepoint.com/sites/IndicadoresMPME-AR/Informes/Curvas de Revenido/DS847/244.48 x 13.84 – DS847 – C110 (84910).xlsx,,Tracción longitudinal redonda - Cuerpo - 8.75 - API - Temp. Amb.,89801
DS847,C110,84910,C110,4056727-6234323-695,4056727,Dureza,4056727-695-D1,695,49,,,,,,,,,,,,,,28.7,29,26.9,,28.2,29,27.73,,,,,,,,,,,,,,,https://tenaris.sharepoint.com/sites/IndicadoresMPME-AR/Informes/Curvas de Revenido/DS847/244.48 x 13.84 – DS847 – C110 (84910).xlsx,,Dureza espesor cuerpo - 1 - NO - Temp. Amb.,89801
DS847,C110,84910,C110,4056727-6234325-695,4056727,Charpy,4056727-695-C1,695,49,,,,,,,,,,,,,,,,,,,,,,,100,75,,100,,,140,,,142,24,0,https://tenaris.sharepoint.com/sites/IndicadoresMPME-AR/Informes/Curvas de Revenido/DS847/244.48 x 13.84 – DS847 – C110 (84910).xlsx,,Charpy V Transversal - Cuerpo - 10 mm - Temp. Amb.,89801
DS847,C 110,84957,C110,4263892-6538304-650,4263892,Tracción,4263892-650-T2,650,30,,16.7,28.5,,,1021,1020,828,758,1021,,793,1067,,,,,,,,,,,,,,,,,,,,,,https://tenaris.sharepoint.com/sites/IndicadoresMPME-AR/Informes/Curvas de Revenido/DS847/244.48 x 13.84 – DS847 – C 110 (84957).xlsx,,Tracción segmento tubular - 38 mm - API - Temp. Amb.,55714
DS847,C 110,84957,C110,4263892-6538305-650,4263892,Dureza,4263892-650-D1,650,30,,,,,,,,,,,,,,37.4,29,37.4,,37.23,29,37.23,,,,,,,,,,,,,,,https://tenaris.sharepoint.com/sites/IndicadoresMPME-AR/Informes/Curvas de Revenido/DS847/244.48 x 13.84 – DS847 – C 110 (84957).xlsx,,Dureza espesor cuerpo - 1 - NO - Temp. Amb.,55714
DS847,C 110,84957,C110,4263892-6538307-650,4263892,Charpy,4263892-650-C1,650,30,,,,,,,,,,,,,,,,,,,,,,,100,,,100,,,100,,,103,24,0,https://tenaris.sharepoint.com/sites/IndicadoresMPME-AR/Informes/Curvas de Revenido/DS847/244.48 x 13.84 – DS847 – C 110 (84957).xlsx,,Charpy V Transversal - Cuerpo - 10 mm - Temp. Amb.,55714
DS847,C 110,84957,C110,4263892-6541075-650,4263892,Tracción,4263892-650-T1,650,30,,,15,,,1071,1070,828,,1070,,793,1121,,,,,,,,,,,,,,,,,,,,,,https://tenaris.sharepoint.com/sites/IndicadoresMPME-AR/Informes/Curvas de Revenido/DS847/244.48 x 13.84 – DS847 – C 110 (84957).xlsx,,Tracción longitudinal redonda - Cuerpo - 8.75 - API - Temp. Amb.,55714
DS847,C110,84910,C110,4053547-6233812-700,4053547,Tracción,4053547-700-T2,700,49,,,17,,,,789,828,758,790,,793,864,,,,,,,,,,,,,,,,,,,,,,https://tenaris.sharepoint.com/sites/IndicadoresMPME-AR/Informes/Curvas de Revenido/DS847/244.48 x 13.84 – DS847 – C110 (84910).xlsx,,Tracción longitudinal redonda - Cuerpo - 8.75 - API - Temp. Amb.,89801
DS847,C110,84910,C110,4053547-6233814-700,4053547,Dureza,4053547-700-D1,700,49,,,,,,,,,,,,,,26.8,29,25,,26.53,29,25.07,,,,,,,,,,,,,,,https://tenaris.sharepoint.com/sites/IndicadoresMPME-AR/Informes/Curvas de Revenido/DS847/244.48 x 13.84 – DS847 – C110 (84910).xlsx,,Dureza espesor cuerpo - 1 - NO - Temp. Amb.,89801
DS847,C110,84910,C110,4053547-6233816-700,4053547,Charpy,4053547-700-C1,700,49,,,,,,,,,,,,,,,,,,,,,,,100,75,,100,,,136,,,138,24,0,https://tenaris.sharepoint.com/sites/IndicadoresMPME-AR/Informes/Curvas de Revenido/DS847/244.48 x 13.84 – DS847 – C110 (84910).xlsx,,Charpy V Transversal - Cuerpo - 10 mm - Temp. Amb.,89801
DS847,C110,84910,C110,4053547-6234104-700,4053547,Tracción,4053547-700-T1,700,49,,,34,,,,764,828,758,763,,793,831,,,,,,,,,,,,,,,,,,,,,,https://tenaris.sharepoint.com/sites/IndicadoresMPME-AR/Informes/Curvas de Revenido/DS847/244.48 x 13.84 – DS847 – C110 (84910).xlsx,,Tracción segmento tubular - 38 mm - API - Temp. Amb.,89801
DS847,C 110,84957,C110,4235074-6511591-670,4235074,Tracción,4235074-670-T1,670,30,,,15,,,996,996,828,758,996,,793,1046,,,,,,,,,,,,,,,,,,,,,,https://tenaris.sharepoint.com/sites/IndicadoresMPME-AR/Informes/Curvas de Revenido/DS847/244.48 x 13.84 – DS847 – C 110 (84957).xlsx,,Tracción longitudinal redonda - Cuerpo - 8.75 - API - Temp. Amb.,55714
DS847,C 110,84957,C110,4235074-6511592-670,4235074,Dureza,4235074-670-D1,670,30,,,,,,,,,,,,,,33.6,29,33.6,,33.17,29,33.17,,,,,,,,,,,,,,,https://tenaris.sharepoint.com/sites/IndicadoresMPME-AR/Informes/Curvas de Revenido/DS847/244.48 x 13.84 – DS847 – C 110 (84957).xlsx,,Dureza espesor cuerpo - 1 - NO - Temp. Amb.,55714
DS847,C 110,84957,C110,4235074-6511594-670,4235074,Charpy,4235074-670-C1,670,30,,,,,,,,,,,,,,,,,,,,,,,100,,,100,,,136,,,138,24,0,https://tenaris.sharepoint.com/sites/IndicadoresMPME-AR/Informes/Curvas de Revenido/DS847/244.48 x 13.84 – DS847 – C 110 (84957).xlsx,,Charpy V Transversal - Cuerpo - 10 mm - Temp. Amb.,55714
DS847,C 110,84957,C110,4235074-6526073-670,4235074,Tracción,4235074-670-T2,670,30,,16.7,30,,,941,938,828,758,940,,793,988,,,,,,,,,,,,,,,,,,,,,,https://tenaris.sharepoint.com/sites/IndicadoresMPME-AR/Informes/Curvas de Revenido/DS847/244.48 x 13.84 – DS847 – C 110 (84957).xlsx,,Tracción segmento tubular - 38 mm - API - Temp. Amb.,55714
DS847,C 110,84957,C110,4238602-6511609-710,4238602,Tracción,4238602-710-T1,710,60,,,19.5,,,774,774,828,758,775,,793,849,,,,,,,,,,,,,,,,,,,,,,https://tenaris.sharepoint.com/sites/IndicadoresMPME-AR/Informes/Curvas de Revenido/DS847/244.48 x 13.84 – DS847 – C 110 (84957).xlsx,,Tracción longitudinal redonda - Cuerpo - 8.75 - API - Temp. Amb.,55714
DS847,C 110,84957,C110,4238602-6511610-710,4238602,Dureza,4238602-710-D1,710,60,,,,,,,,,,,,,,26.5,29,26.5,,26.03,29,26.03,,,,,,,,,,,,,,,https://tenaris.sharepoint.com/sites/IndicadoresMPME-AR/Informes/Curvas de Revenido/DS847/244.48 x 13.84 – DS847 – C 110 (84957).xlsx,,Dureza espesor cuerpo - 1 - NO - Temp. Amb.,55714
DS847,C 110,84957,C110,4238602-6511612-710,4238602,Charpy,4238602-710-C1,710,60,,,,,,,,,,,,,,,,,,,,,,,100,,,100,,,177,,,184,24,0,https://tenaris.sharepoint.com/sites/IndicadoresMPME-AR/Informes/Curvas de Revenido/DS847/244.48 x 13.84 – DS847 – C 110 (84957).xlsx,,Charpy V Transversal - Cuerpo - 10 mm - Temp. Amb.,55714
DS847,C 110,84957,C110,4238602-6526078-710,4238602,Tracción,4238602-710-T2,710,60,,16.7,35.5,,,725,721,828,758,729,,793,793,,,,,,,,,,,,,,,,,,,,,,https://tenaris.sharepoint.com/sites/IndicadoresMPME-AR/Informes/Curvas de Revenido/DS847/244.48 x 13.84 – DS847 – C 110 (84957).xlsx,,Tracción segmento tubular - 38 mm - API - Temp. Amb.,55714
DS847,C 110,84957,C110,4235077-6511578-690,4235077,Tracción,4235077-690-T1,690,30,,,17,,,895,895,828,758,895,,793,957,,,,,,,,,,,,,,,,,,,,,,https://tenaris.sharepoint.com/sites/IndicadoresMPME-AR/Informes/Curvas de Revenido/DS847/244.48 x 13.84 – DS847 – C 110 (84957).xlsx,,Tracción longitudinal redonda - Cuerpo - 8.75 - API - Temp. Amb.,55714
DS847,C 110,84957,C110,4235077-6511579-690,4235077,Dureza,4235077-690-D1,690,30,,,,,,,,,,,,,,31.3,29,31.3,,31.1,29,31.1,,,,,,,,,,,,,,,https://tenaris.sharepoint.com/sites/IndicadoresMPME-AR/Informes/Curvas de Revenido/DS847/244.48 x 13.84 – DS847 – C 110 (84957).xlsx,,Dureza espesor cuerpo - 1 - NO - Temp. Amb.,55714
DS847,C 110,84957,C110,4235077-6511581-690,4235077,Charpy,4235077-690-C1,690,30,,,,,,,,,,,,,,,,,,,,,,,100,,,100,,,166,,,167,24,0,https://tenaris.sharepoint.com/sites/IndicadoresMPME-AR/Informes/Curvas de Revenido/DS847/244.48 x 13.84 – DS847 – C 110 (84957).xlsx,,Charpy V Transversal - Cuerpo - 10 mm - Temp. Amb.,55714
DS847,C 110,84957,C110,4235077-6526074-690,4235077,Tracción,4235077-690-T2,690,30,,16.7,32.5,,,853,844,828,758,850,,793,909,,,,,,,,,,,,,,,,,,,,,,https://tenaris.sharepoint.com/sites/IndicadoresMPME-AR/Informes/Curvas de Revenido/DS847/244.48 x 13.84 – DS847 – C 110 (84957).xlsx,,Tracción segmento tubular - 38 mm - API - Temp. Amb.,55714
DS847,C 110,84957,C110,4235078-6511574-710,4235078,Tracción,4235078-710-T1,710,30,,,18,,,824,824,828,758,824,,793,895,,,,,,,,,,,,,,,,,,,,,,https://tenaris.sharepoint.com/sites/IndicadoresMPME-AR/Informes/Curvas de Revenido/DS847/244.48 x 13.84 – DS847 – C 110 (84957).xlsx,,Tracción longitudinal redonda - Cuerpo - 8.75 - API - Temp. Amb.,55714
DS847,C 110,84957,C110,4235078-6511575-710,4235078,Dureza,4235078-710-D1,710,30,,,,,,,,,,,,,,29,29,29,,28.57,29,28.57,,,,,,,,,,,,,,,https://tenaris.sharepoint.com/sites/IndicadoresMPME-AR/Informes/Curvas de Revenido/DS847/244.48 x 13.84 – DS847 – C 110 (84957).xlsx,,Dureza espesor cuerpo - 1 - NO - Temp. Amb.,55714
DS847,C 110,84957,C110,4235078-6511577-710,4235078,Charpy,4235078-710-C1,710,30,,,,,,,,,,,,,,,,,,,,,,,100,,,100,,,169,,,170,24,0,https://tenaris.sharepoint.com/sites/IndicadoresMPME-AR/Informes/Curvas de Revenido/DS847/244.48 x 13.84 – DS847 – C 110 (84957).xlsx,,Charpy V Transversal - Cuerpo - 10 mm - Temp. Amb.,55714
DS847,C 110,84957,C110,4235078-6526075-710,4235078,Tracción,4235078-710-T2,710,30,,16.7,31.5,,,779,776,828,758,779,,793,842,,,,,,,,,,,,,,,,,,,,,,https://tenaris.sharepoint.com/sites/IndicadoresMPME-AR/Informes/Curvas de Revenido/DS847/244.48 x 13.84 – DS847 – C 110 (84957).xlsx,,Tracción segmento tubular - 38 mm - API - Temp. Amb.,55714
DS847,C 110,84957,C110,4265696-6541006-730,4265696,Tracción,4265696-730-T2,730,60,,16.7,38.5,,,682,682,828,758,682,,793,745,,,,,,,,,,,,,,,,,,,,,,https://tenaris.sharepoint.com/sites/IndicadoresMPME-AR/Informes/Curvas de Revenido/DS847/244.48 x 13.84 – DS847 – C 110 (84957).xlsx,,Tracción segmento tubular - 38 mm - API - Temp. Amb.,55714
DS847,C 110,84957,C110,4265696-6541007-730,4265696,Dureza,4265696-730-D1,730,60,,,,,,,,,,,,,,24.1,,24.1,,23.73,,23.73,,,,,,,,,,,,,,,https://tenaris.sharepoint.com/sites/IndicadoresMPME-AR/Informes/Curvas de Revenido/DS847/244.48 x 13.84 – DS847 – C 110 (84957).xlsx,,Dureza espesor cuerpo - 1 - NO - Temp. Amb.,55714
DS847,C 110,84957,C110,4265696-6541009-730,4265696,Charpy,4265696-730-C1,730,60,,,,,,,,,,,,,,,,,,,,,,,100,,,100,,,160,,,164,24,0,https://tenaris.sharepoint.com/sites/IndicadoresMPME-AR/Informes/Curvas de Revenido/DS847/244.48 x 13.84 – DS847 – C 110 (84957).xlsx,,Charpy V Transversal - Cuerpo - 10 mm - Temp. Amb.,55714
DS847,C 110,84957,C110,4265696-6541080-730,4265696,Tracción,4265696-730-T1,730,60,,,20,,,730,729,828,,730,,793,802,,,,,,,,,,,,,,,,,,,,,,https://tenaris.sharepoint.com/sites/IndicadoresMPME-AR/Informes/Curvas de Revenido/DS847/244.48 x 13.84 – DS847 – C 110 (84957).xlsx,,Tracción longitudinal redonda - Cuerpo - 8.75 - API - Temp. Amb.,55714
DS847,C 110,84957,C110,4265695-6541002-730,4265695,Tracción,4265695-730-T2,730,30,,16.7,35.5,,,735,734,828,758,736,,793,810,,,,,,,,,,,,,,,,,,,,,,https://tenaris.sharepoint.com/sites/IndicadoresMPME-AR/Informes/Curvas de Revenido/DS847/244.48 x 13.84 – DS847 – C 110 (84957).xlsx,,Tracción segmento tubular - 38 mm - API - Temp. Amb.,55714
DS847,C 110,84957,C110,4265695-6541003-730,4265695,Dureza,4265695-730-D1,730,30,,,,,,,,,,,,,,26.4,,26.4,,26.07,,26.07,,,,,,,,,,,,,,,https://tenaris.sharepoint.com/sites/IndicadoresMPME-AR/Informes/Curvas de Revenido/DS847/244.48 x 13.84 – DS847 – C 110 (84957).xlsx,,Dureza espesor cuerpo - 1 - NO - Temp. Amb.,55714
DS847,C 110,84957,C110,4265695-6541005-730,4265695,Charpy,4265695-730-C1,730,30,,,,,,,,,,,,,,,,,,,,,,,100,,,100,,,161,,,164,24,0,https://tenaris.sharepoint.com/sites/IndicadoresMPME-AR/Informes/Curvas de Revenido/DS847/244.48 x 13.84 – DS847 – C 110 (84957).xlsx,,Charpy V Transversal - Cuerpo - 10 mm - Temp. Amb.,55714
DS847,C 110,84957,C110,4265695-6541077-730,4265695,Tracción,4265695-730-T1,730,30,,,20,,,759,758,828,,759,,793,826,,,,,,,,,,,,,,,,,,,,,,https://tenaris.sharepoint.com/sites/IndicadoresMPME-AR/Informes/Curvas de Revenido/DS847/244.48 x 13.84 – DS847 – C 110 (84957).xlsx,,Tracción longitudinal redonda - Cuerpo - 8.75 - API - Temp. Amb.,55714
DS868,T95 1,84861,,4122299-6336076-700,4122299,Tracción,4122299-700-T1,700,50,,13.7,21.5,,737,,,758,655,736,,724,841,,,,,,,,,,,,,,,,,,,,,,https://tenaris.sharepoint.com/sites/IndicadoresMPME-AR/Informes/Curvas de Revenido/DS868/273.05 x 17.07 – DS868 – T95 1 (84861).xlsx,,Tracción longitudinal redonda - Cuerpo - 12.7 - API - Temp. Amb.,50141
DS868,T95 1,84861,,4122299-6336078-700,4122299,Dureza,4122299-700-D1,700,50,,,,,,,,,,,,,,25.4,27,25.4,,24.93,25.4,24.93,,,,,,,,,,,,,,,https://tenaris.sharepoint.com/sites/IndicadoresMPME-AR/Informes/Curvas de Revenido/DS868/273.05 x 17.07 – DS868 – T95 1 (84861).xlsx,,Dureza espesor cuerpo - 1 - NO - Temp. Amb.,50141
DS868,T95 1,84861,,4122299-6336080-700,4122299,Charpy,4122299-700-C1,700,50,,,,,,,,,,,,,,,,,,,,,,,90,75,,95,,,166,,,170,21,-40,https://tenaris.sharepoint.com/sites/IndicadoresMPME-AR/Informes/Curvas de Revenido/DS868/273.05 x 17.07 – DS868 – T95 1 (84861).xlsx,,Charpy V Transversal - Cuerpo - 10 mm - Temp. Amb.,50141
DS868,T95 1,84861,,4122299-6336081-700,4122299,Charpy,4122299-700-C2,700,50,,,,,,,,,,,,,,,,,,,,,,,100,,,100,,,181,,,187,,0,https://tenaris.sharepoint.com/sites/IndicadoresMPME-AR/Informes/Curvas de Revenido/DS868/273.05 x 17.07 – DS868 – T95 1 (84861).xlsx,,Charpy V Transversal - Cuerpo - 10 mm - Temp. Amb.,50141
DS868,T95 1,84861,,4065003-6250705-690,4065003,Tracción,4065003-690-T1,690,60,,13.7,19.5,,747,,,758,655,745,,724,841,,,,,,,,,,,,,,,,,,,,,,https://tenaris.sharepoint.com/sites/IndicadoresMPME-AR/Informes/Curvas de Revenido/DS868/273.05 x 17.07 – DS868 – T95 1 (84861).xlsx,,Tracción longitudinal redonda - Cuerpo - 12.7 - API - Temp. Amb.,50141
DS868,T95 1,84861,,4065003-6250707-690,4065003,Dureza,4065003-690-D1,690,60,,,,,,,,,,,,,,25.8,27,25.8,,25.63,25.4,25.63,,,,,,,,,,,,,,,https://tenaris.sharepoint.com/sites/IndicadoresMPME-AR/Informes/Curvas de Revenido/DS868/273.05 x 17.07 – DS868 – T95 1 (84861).xlsx,,Dureza espesor cuerpo - 1 - NO - Temp. Amb.,50141
DS868,T95 1,84861,,4065003-6250709-690,4065003,Charpy,4065003-690-C1,690,60,,,,,,,,,,,,,,,,,,,,,,,80,75,,85,,,138,,,139,21,-40,https://tenaris.sharepoint.com/sites/IndicadoresMPME-AR/Informes/Curvas de Revenido/DS868/273.05 x 17.07 – DS868 – T95 1 (84861).xlsx,,Charpy V Transversal - Cuerpo - 10 mm - Temp. Amb.,50141
DS868,T95 1,84861,,4065003-6250710-690,4065003,Charpy,4065003-690-C2,690,60,,,,,,,,,,,,,,,,,,,,,,,100,75,,100,,,169,,,174,21,0,https://tenaris.sharepoint.com/sites/IndicadoresMPME-AR/Informes/Curvas de Revenido/DS868/273.05 x 17.07 – DS868 – T95 1 (84861).xlsx,,Charpy V Transversal - Cuerpo - 10 mm - Temp. Amb.,50141
DS868,T95 1,84861,,4065004-6250497-695,4065004,Tracción,4065004-695-T1,695,60,,13.7,19.5,,722,,,758,655,722,,724,825,,,,,,,,,,,,,,,,,,,,,,https://tenaris.sharepoint.com/sites/IndicadoresMPME-AR/Informes/Curvas de Revenido/DS868/273.05 x 17.07 – DS868 – T95 1 (84861).xlsx,,Tracción longitudinal redonda - Cuerpo - 12.7 - API - Temp. Amb.,50141
DS868,T95 1,84861,,4065004-6250499-695,4065004,Dureza,4065004-695-D1,695,60,,,,,,,,,,,,,,26,,26,,25.63,25.4,25.63,,,,,,,,,,,,,,,https://tenaris.sharepoint.com/sites/IndicadoresMPME-AR/Informes/Curvas de Revenido/DS868/273.05 x 17.07 – DS868 – T95 1 (84861).xlsx,,Dureza espesor cuerpo - 1 - NO - Temp. Amb.,50141
DS868,T95 1,84861,,4065004-6250501-695,4065004,Charpy,4065004-695-C1,695,60,,,,,,,,,,,,,,,,,,,,,,,80,75,,80,,,121,,,127,21,-40,https://tenaris.sharepoint.com/sites/IndicadoresMPME-AR/Informes/Curvas de Revenido/DS868/273.05 x 17.07 – DS868 – T95 1 (84861).xlsx,,Charpy V Transversal - Cuerpo - 10 mm - Temp. Amb.,50141
DS868,T95 1,84861,,4065004-6250502-695,4065004,Charpy,4065004-695-C2,695,60,,,,,,,,,,,,,,,,,,,,,,,100,75,,100,,,160,,,164,21,0,https://tenaris.sharepoint.com/sites/IndicadoresMPME-AR/Informes/Curvas de Revenido/DS868/273.05 x 17.07 – DS868 – T95 1 (84861).xlsx,,Charpy V Transversal - Cuerpo - 10 mm - Temp. Amb.,50141
DS868,T95 1,84861,,4065005-6250883-700,4065005,Tracción,4065005-700-T1,700,60,,13.7,20,,718,,,758,655,717,,724,818,,,,,,,,,,,,,,,,,,,,,,https://tenaris.sharepoint.com/sites/IndicadoresMPME-AR/Informes/Curvas de Revenido/DS868/273.05 x 17.07 – DS868 – T95 1 (84861).xlsx,,Tracción longitudinal redonda - Cuerpo - 12.7 - API - Temp. Amb.,50141
DS868,T95 1,84861,,4065005-6250885-700,4065005,Dureza,4065005-700-D1,700,60,,,,,,,,,,,,,,26.4,,26.4,,26.1,25.4,26.1,,,,,,,,,,,,,,,https://tenaris.sharepoint.com/sites/IndicadoresMPME-AR/Informes/Curvas de Revenido/DS868/273.05 x 17.07 – DS868 – T95 1 (84861).xlsx,,Dureza espesor cuerpo - 1 - NO - Temp. Amb.,50141
DS868,T95 1,84861,,4065005-6250887-700,4065005,Charpy,4065005-700-C1,700,60,,,,,,,,,,,,,,,,,,,,,,,85,75,,90,,,158,,,166,21,-40,https://tenaris.sharepoint.com/sites/IndicadoresMPME-AR/Informes/Curvas de Revenido/DS868/273.05 x 17.07 – DS868 – T95 1 (84861).xlsx,,Charpy V Transversal - Cuerpo - 10 mm - Temp. Amb.,50141
DS868,T95 1,84861,,4065005-6250888-700,4065005,Charpy,4065005-700-C2,700,60,,,,,,,,,,,,,,,,,,,,,,,100,75,,100,,,180,,,184,21,0,https://tenaris.sharepoint.com/sites/IndicadoresMPME-AR/Informes/Curvas de Revenido/DS868/273.05 x 17.07 – DS868 – T95 1 (84861).xlsx,,Charpy V Transversal - Cuerpo - 10 mm - Temp. Amb.,50141
DS868,T95 1,84861,,4069660-6252614-710,4069660,Tracción,4069660-710-T1,710,60,,13.7,20,,708,,,758,655,708,,724,813,,,,,,,,,,,,,,,,,,,,,,https://tenaris.sharepoint.com/sites/IndicadoresMPME-AR/Informes/Curvas de Revenido/DS868/273.05 x 17.07 – DS868 – T95 1 (84861).xlsx,,Tracción longitudinal redonda - Cuerpo - 12.7 - API - Temp. Amb.,50141
DS868,T95 1,84861,,4069660-6252616-710,4069660,Dureza,4069660-710-D1,710,60,,,,,,,,,,,,,,25.4,27,25.4,,25.07,25.4,25.07,,,,,,,,,,,,,,,https://tenaris.sharepoint.com/sites/IndicadoresMPME-AR/Informes/Curvas de Revenido/DS868/273.05 x 17.07 – DS868 – T95 1 (84861).xlsx,,Dureza espesor cuerpo - 1 - NO - Temp. Amb.,50141
DS868,T95 1,84861,,4069660-6252618-710,4069660,Charpy,4069660-710-C1,710,60,,,,,,,,,,,,,,,,,,,,,,,85,75,,85,,,151,,,159,21,-40,https://tenaris.sharepoint.com/sites/IndicadoresMPME-AR/Informes/Curvas de Revenido/DS868/273.05 x 17.07 – DS868 – T95 1 (84861).xlsx,,Charpy V Transversal - Cuerpo - 10 mm - Temp. Amb.,50141
DS868,T95 1,84861,,4069660-6252619-710,4069660,Charpy,4069660-710-C2,710,60,,,,,,,,,,,,,,,,,,,,,,,100,75,,100,,,173,,,175,21,0,https://tenaris.sharepoint.com/sites/IndicadoresMPME-AR/Informes/Curvas de Revenido/DS868/273.05 x 17.07 – DS868 – T95 1 (84861).xlsx,,Charpy V Transversal - Cuerpo - 10 mm - Temp. Amb.,50141
DS868,T95 1,84861,,4122301-6336064-700,4122301,Tracción,4122301-700-T1,700,40,,13.7,21.5,,739,,,758,655,739,,724,844,,,,,,,,,,,,,,,,,,,,,,https://tenaris.sharepoint.com/sites/IndicadoresMPME-AR/Informes/Curvas de Revenido/DS868/273.05 x 17.07 – DS868 – T95 1 (84861).xlsx,,Tracción longitudinal redonda - Cuerpo - 12.7 - API - Temp. Amb.,50141
DS868,T95 1,84861,,4122301-6336066-700,4122301,Dureza,4122301-700-D1,700,40,,,,,,,,,,,,,,25.5,27,25.5,,25.43,25.4,25.43,,,,,,,,,,,,,,,https://tenaris.sharepoint.com/sites/IndicadoresMPME-AR/Informes/Curvas de Revenido/DS868/273.05 x 17.07 – DS868 – T95 1 (84861).xlsx,,Dureza espesor cuerpo - 1 - NO - Temp. Amb.,50141
DS868,T95 1,84861,,4122301-6336068-700,4122301,Charpy,4122301-700-C1,700,40,,,,,,,,,,,,,,,,,,,,,,,75,75,,80,,,131,,,137,21,-40,https://tenaris.sharepoint.com/sites/IndicadoresMPME-AR/Informes/Curvas de Revenido/DS868/273.05 x 17.07 – DS868 – T95 1 (84861).xlsx,,Charpy V Transversal - Cuerpo - 10 mm - Temp. Amb.,50141
DS868,T95 1,84861,,4122301-6336069-700,4122301,Charpy,4122301-700-C2,700,40,,,,,,,,,,,,,,,,,,,,,,,100,,,100,,,170,,,171,,0,https://tenaris.sharepoint.com/sites/IndicadoresMPME-AR/Informes/Curvas de Revenido/DS868/273.05 x 17.07 – DS868 – T95 1 (84861).xlsx,,Charpy V Transversal - Cuerpo - 10 mm - Temp. Amb.,50141
DS872,SBO 600,32429,,4280726-6562174-600,4280726,Tracción,4280726-600-T1,600,5,,12,22,687,,,,,600,,,,726,,,,,,,,,,,,,,,,,,,,,,https://tenaris.sharepoint.com/sites/IndicadoresMPME-AR/Informes/Curvas de Revenido/DS872/25.40 x 1.60 – DS872 – SBO 600 – (32429 OP 74954).xlsx,74954,Tracción tubular - ASTM - Temp. Amb.,56712
DS872,SBO 600,32429,,4280721-6562597-630,4280721,Tracción,4280721-630-T1,630,5,,12,21.5,643,,,,,600,,,,680,,,,,,,,,,,,,,,,,,,,,,https://tenaris.sharepoint.com/sites/IndicadoresMPME-AR/Informes/Curvas de Revenido/DS872/25.40 x 1.60 – DS872 – SBO 600 – (32429 OP 74954).xlsx,74954,Tracción tubular - ASTM - Temp. Amb.,56712
DS872,SBO 600,35341,,4281158-6562314-630,4281158,Tracción,4281158-630-T1,630,5,,12,15.5,,,,,,600,674,,,726,,,,,,,,,,,,,,,,,,,,,,https://tenaris.sharepoint.com/sites/IndicadoresMPME-AR/Informes/Curvas de Revenido/DS872/48.30 x 3.00 – DS872 – SBO 600 – (35341 OP 75884).xlsx,75884,Tracción segmento tubular - 19 mm - ASTM - Temp. Amb.,22721
DS872,SBO 600,35341,,4280265-6560618-635,4280265,Tracción,4280265-635-T1,635,5,,12,20,,,,,,600,661,,,708,,,,,,,,,,,,,,,,,,,,,,https://tenaris.sharepoint.com/sites/IndicadoresMPME-AR/Informes/Curvas de Revenido/DS872/48.30 x 3.00 – DS872 – SBO 600 – (35341 OP 75884).xlsx,75884,Tracción segmento tubular - 19 mm - ASTM - Temp. Amb.,22721
DS872,SBO 600,32429,,4280722-6563561-635,4280722,Tracción,4280722-635-T1,635,5,,12,26,647,,,,,600,,,,688,,,,,,,,,,,,,,,,,,,,,,https://tenaris.sharepoint.com/sites/IndicadoresMPME-AR/Informes/Curvas de Revenido/DS872/25.40 x 1.60 – DS872 – SBO 600 – (32429 OP 74954).xlsx,74954,Tracción tubular - ASTM - Temp. Amb.,56712
DS872,SBO 600,35341,,4280266-6560095-645,4280266,Tracción,4280266-645-T1,645,5,,12,20.5,,,,,,600,645,,,694,,,,,,,,,,,,,,,,,,,,,,https://tenaris.sharepoint.com/sites/IndicadoresMPME-AR/Informes/Curvas de Revenido/DS872/48.30 x 3.00 – DS872 – SBO 600 – (35341 OP 75884).xlsx,75884,Tracción segmento tubular - 19 mm - ASTM - Temp. Amb.,22721
DS872,SBO 600,32429,,4280723-6562600-645,4280723,Tracción,4280723-645-T1,645,5,,12,23,629,,,,,600,,,,672,,,,,,,,,,,,,,,,,,,,,,https://tenaris.sharepoint.com/sites/IndicadoresMPME-AR/Informes/Curvas de Revenido/DS872/25.40 x 1.60 – DS872 – SBO 600 – (32429 OP 74954).xlsx,74954,Tracción tubular - ASTM - Temp. Amb.,56712
DS872,SBO 600,35341,,4280267-6560090-650,4280267,Tracción,4280267-650-T1,650,5,,12,19,,,,,,600,618,,,675,,,,,,,,,,,,,,,,,,,,,,https://tenaris.sharepoint.com/sites/IndicadoresMPME-AR/Informes/Curvas de Revenido/DS872/48.30 x 3.00 – DS872 – SBO 600 – (35341 OP 75884).xlsx,75884,Tracción segmento tubular - 19 mm - ASTM - Temp. Amb.,22721
DS872,SBO 600,32429,,4280724-6563559-650,4280724,Tracción,4280724-650-T1,650,5,,12,27,623,,,,,600,,,,670,,,,,,,,,,,,,,,,,,,,,,https://tenaris.sharepoint.com/sites/IndicadoresMPME-AR/Informes/Curvas de Revenido/DS872/25.40 x 1.60 – DS872 – SBO 600 – (32429 OP 74954).xlsx,74954,Tracción tubular - ASTM - Temp. Amb.,56712
DS872,SBO 600,35341,,4280268-6560633-655,4280268,Tracción,4280268-655-T2,655,5,,12,16,,,,,,600,664,,,714,,,,,,,,,,,,,,,,,,,,,,https://tenaris.sharepoint.com/sites/IndicadoresMPME-AR/Informes/Curvas de Revenido/DS872/48.30 x 3.00 – DS872 – SBO 600 – (35341 OP 75884).xlsx,75884,Tracción segmento tubular - 19 mm - ASTM - Temp. Amb.,22721
DS872,SBO 600,35341,,4280268-6560686-655,4280268,Tracción,4280268-655-T1,655,5,,12,21,,,,,,600,616,,,667,,,,,,,,,,,,,,,,,,,,,,https://tenaris.sharepoint.com/sites/IndicadoresMPME-AR/Informes/Curvas de Revenido/DS872/48.30 x 3.00 – DS872 – SBO 600 – (35341 OP 75884).xlsx,75884,Tracción segmento tubular - 19 mm - ASTM - Temp. Amb.,22721
DS872,SBO 600,32429,,4280725-6563563-655,4280725,Tracción,4280725-655-T1,655,5,,12,25.5,612,,,,,600,,,,657,,,,,,,,,,,,,,,,,,,,,,https://tenaris.sharepoint.com/sites/IndicadoresMPME-AR/Informes/Curvas de Revenido/DS872/25.40 x 1.60 – DS872 – SBO 600 – (32429 OP 74954).xlsx,74954,Tracción tubular - ASTM - Temp. Amb.,56712
DS900,TN 95HS,84833,T95,4275274-6559859-685,4275274,Tracción,4275274-685-T1,685,40,,11.8,19,,784,783,,758,655,,,724,881,,,,,,,,,,,,,,,,,,,,,,https://tenaris.sharepoint.com/sites/IndicadoresMPME-AR/Informes/Curvas de Revenido/DS900/244.48 x 13.84 – DS900 – TN 95HS (84833).xlsx,,Tracción longitudinal redonda - Cuerpo - 8.75 - API - Temp. Amb.,25730
DS900,TN 95HS,84833,T95,4275274-6559860-685,4275274,Dureza,4275274-685-D1,685,40,,,,,,,,,,,,,,27.9,25,26.6,,27.5,,26.7,,,,,,,,,,,,,,,https://tenaris.sharepoint.com/sites/IndicadoresMPME-AR/Informes/Curvas de Revenido/DS900/244.48 x 13.84 – DS900 – TN 95HS (84833).xlsx,,Dureza espesor cuerpo - 1 - NO - Temp. Amb.,25730
DS900,TN 95HS,84833,T95,4275274-6559862-685,4275274,Charpy,4275274-685-C1,685,40,,,,,,,,,,,,,,,,,,,,,,,100,,,100,,,141,,,145,19,0,https://tenaris.sharepoint.com/sites/IndicadoresMPME-AR/Informes/Curvas de Revenido/DS900/244.48 x 13.84 – DS900 – TN 95HS (84833).xlsx,,Charpy V Transversal - Cuerpo - 10 mm - Temp. Amb.,25730
DS900,TN 95HS,84833,T95,4301668-6594520-685,4301668,Tracción,4301668-685-T1,685,40,,11.8,18.5,,794,794,,758,655,,,724,895,,,,,,,,,,,,,,,,,,,,,,https://tenaris.sharepoint.com/sites/IndicadoresMPME-AR/Informes/Curvas de Revenido/DS900/244.48 x 13.84 – DS900 – TN 95HS (84833).xlsx,,Tracción longitudinal redonda - Cuerpo - 8.75 - API - Temp. Amb.,57860
DS900,TN 95HS,84833,T95,4301668-6594521-685,4301668,Dureza,4301668-685-D1,685,40,,,,,,,,,,,,,,27.5,25,25.4,,26.77,,25.73,,,,,,,,,,,,,,,https://tenaris.sharepoint.com/sites/IndicadoresMPME-AR/Informes/Curvas de Revenido/DS900/244.48 x 13.84 – DS900 – TN 95HS (84833).xlsx,,Dureza espesor cuerpo - 1 - NO - Temp. Amb.,57860
DS900,TN 95HS,84833,T95,4301668-6594523-685,4301668,Charpy,4301668-685-C1,685,40,,,,,,,,,,,,,,,,,,,,,,,100,,,100,,,150,,,156,19,0,https://tenaris.sharepoint.com/sites/IndicadoresMPME-AR/Informes/Curvas de Revenido/DS900/244.48 x 13.84 – DS900 – TN 95HS (84833).xlsx,,Charpy V Transversal - Cuerpo - 10 mm - Temp. Amb.,57860
DS900,TN 95HS,84833,T95,4275275-6559851-690,4275275,Tracción,4275275-690-T1,690,40,,11.8,19.5,,765,764,,758,655,,,724,866,,,,,,,,,,,,,,,,,,,,,,https://tenaris.sharepoint.com/sites/IndicadoresMPME-AR/Informes/Curvas de Revenido/DS900/244.48 x 13.84 – DS900 – TN 95HS (84833).xlsx,,Tracción longitudinal redonda - Cuerpo - 8.75 - API - Temp. Amb.,25730
DS900,TN 95HS,84833,T95,4275275-6559852-690,4275275,Dureza,4275275-690-D1,690,40,,,,,,,,,,,,,,27,25,25,,26.67,,25.23,,,,,,,,,,,,,,,https://tenaris.sharepoint.com/sites/IndicadoresMPME-AR/Informes/Curvas de Revenido/DS900/244.48 x 13.84 – DS900 – TN 95HS (84833).xlsx,,Dureza espesor cuerpo - 1 - NO - Temp. Amb.,25730
DS900,TN 95HS,84833,T95,4275275-6559854-690,4275275,Charpy,4275275-690-C1,690,40,,,,,,,,,,,,,,,,,,,,,,,100,,,100,,,144,,,145,19,0,https://tenaris.sharepoint.com/sites/IndicadoresMPME-AR/Informes/Curvas de Revenido/DS900/244.48 x 13.84 – DS900 – TN 95HS (84833).xlsx,,Charpy V Transversal - Cuerpo - 10 mm - Temp. Amb.,25730
DS900,TN 95HS,84833,T95,4301669-6594524-690,4301669,Tracción,4301669-690-T1,690,40,,11.8,18.5,,795,794,,758,655,,,724,894,,,,,,,,,,,,,,,,,,,,,,https://tenaris.sharepoint.com/sites/IndicadoresMPME-AR/Informes/Curvas de Revenido/DS900/244.48 x 13.84 – DS900 – TN 95HS (84833).xlsx,,Tracción longitudinal redonda - Cuerpo - 8.75 - API - Temp. Amb.,57860
DS900,TN 95HS,84833,T95,4301669-6594527-690,4301669,Charpy,4301669-690-C1,690,40,,,,,,,,,,,,,,,,,,,,,,,100,,,100,,,153,,,155,19,0,https://tenaris.sharepoint.com/sites/IndicadoresMPME-AR/Informes/Curvas de Revenido/DS900/244.48 x 13.84 – DS900 – TN 95HS (84833).xlsx,,Charpy V Transversal - Cuerpo - 10 mm - Temp. Amb.,57860
DS900,TN 95HS,84833,T95,4301669-6595343-690,4301669,Dureza,4301669-690-D1,690,40,,,,,,,,,,,,,,27.2,25,25.4,,26.73,,25.53,,,,,,,,,,,,,,,https://tenaris.sharepoint.com/sites/IndicadoresMPME-AR/Informes/Curvas de Revenido/DS900/244.48 x 13.84 – DS900 – TN 95HS (84833).xlsx,,Dureza espesor cuerpo - 1 - NO - Temp. Amb.,57860
DS900,TN 95HS,84833,T95,4275276-6559946-695,4275276,Tracción,4275276-695-T1,695,40,,11.8,19.5,,757,756,,758,655,,,724,858,,,,,,,,,,,,,,,,,,,,,,https://tenaris.sharepoint.com/sites/IndicadoresMPME-AR/Informes/Curvas de Revenido/DS900/244.48 x 13.84 – DS900 – TN 95HS (84833).xlsx,,Tracción longitudinal redonda - Cuerpo - 8.75 - API - Temp. Amb.,25730
DS900,TN 95HS,84833,T95,4275276-6559949-695,4275276,Charpy,4275276-695-C1,695,40,,,,,,,,,,,,,,,,,,,,,,,100,,,100,,,152,,,153,19,0,https://tenaris.sharepoint.com/sites/IndicadoresMPME-AR/Informes/Curvas de Revenido/DS900/244.48 x 13.84 – DS900 – TN 95HS (84833).xlsx,,Charpy V Transversal - Cuerpo - 10 mm - Temp. Amb.,25730
DS900,TN 95HS,84833,T95,4275276-6560509-695,4275276,Dureza,4275276-695-D1,695,40,,,,,,,,,,,,,,26.8,25,25.7,,26.73,,25.77,,,,,,,,,,,,,,,https://tenaris.sharepoint.com/sites/IndicadoresMPME-AR/Informes/Curvas de Revenido/DS900/244.48 x 13.84 – DS900 – TN 95HS (84833).xlsx,,Dureza espesor cuerpo - 1 - NO - Temp. Amb.,25730
DS900,TN 95HS,84833,T95,4301820-6656300-695,4301820,Tracción,4301820-695-T1,695,40,,11.8,19,,752,751,,758,655,,,724,853,,,,,,,,,,,,,,,,,,,,,,https://tenaris.sharepoint.com/sites/IndicadoresMPME-AR/Informes/Curvas de Revenido/DS900/244.48 x 13.84 – DS900 – TN 95HS (84833).xlsx,,Tracción longitudinal redonda - Cuerpo - 8.75 - API - Temp. Amb.,57860
DS900,TN 95HS,84833,T95,4301820-6656301-695,4301820,Dureza,4301820-695-D1,695,40,,,,,,,,,,,,,,26.6,25,25.7,,26.2,,25.8,,,,,,,,,,,,,,,https://tenaris.sharepoint.com/sites/IndicadoresMPME-AR/Informes/Curvas de Revenido/DS900/244.48 x 13.84 – DS900 – TN 95HS (84833).xlsx,,Dureza espesor cuerpo - 1 - NO - Temp. Amb.,57860
DS900,TN 95HS,84833,T95,4301820-6656303-695,4301820,Charpy,4301820-695-C1,695,40,,,,,,,,,,,,,,,,,,,,,,,100,,,100,,,167,,,170,19,0,https://tenaris.sharepoint.com/sites/IndicadoresMPME-AR/Informes/Curvas de Revenido/DS900/244.48 x 13.84 – DS900 – TN 95HS (84833).xlsx,,Charpy V Transversal - Cuerpo - 10 mm - Temp. Amb.,57860
DS900,TN 95HS,84833,T95,4275277-6560074-700,4275277,Tracción,4275277-700-T1,700,40,,11.8,20,,756,755,,758,655,,,724,859,,,,,,,,,,,,,,,,,,,,,,https://tenaris.sharepoint.com/sites/IndicadoresMPME-AR/Informes/Curvas de Revenido/DS900/244.48 x 13.84 – DS900 – TN 95HS (84833).xlsx,,Tracción longitudinal redonda - Cuerpo - 8.75 - API - Temp. Amb.,25730
DS900,TN 95HS,84833,T95,4275277-6560077-700,4275277,Charpy,4275277-700-C1,700,40,,,,,,,,,,,,,,,,,,,,,,,100,,,100,,,164,,,165,19,0,https://tenaris.sharepoint.com/sites/IndicadoresMPME-AR/Informes/Curvas de Revenido/DS900/244.48 x 13.84 – DS900 – TN 95HS (84833).xlsx,,Charpy V Transversal - Cuerpo - 10 mm - Temp. Amb.,25730
DS900,TN 95HS,84833,T95,4275277-6560508-700,4275277,Dureza,4275277-700-D1,700,40,,,,,,,,,,,,,,26.8,25,24,,26.5,,24.37,,,,,,,,,,,,,,,https://tenaris.sharepoint.com/sites/IndicadoresMPME-AR/Informes/Curvas de Revenido/DS900/244.48 x 13.84 – DS900 – TN 95HS (84833).xlsx,,Dureza espesor cuerpo - 1 - NO - Temp. Amb.,25730
DS900,TN 95HS,84833,T95,4297368-6588752-700,4297368,Tracción,4297368-700-T1,700,40,,11.8,18.5,,738,737,,758,655,,,724,836,,,,,,,,,,,,,,,,,,,,,,https://tenaris.sharepoint.com/sites/IndicadoresMPME-AR/Informes/Curvas de Revenido/DS900/244.48 x 13.84 – DS900 – TN 95HS (84833).xlsx,,Tracción longitudinal redonda - Cuerpo - 8.75 - API - Temp. Amb.,57973
DS900,TN 95HS,84833,T95,4297368-6588753-700,4297368,Dureza,4297368-700-D1,700,40,,,,,,,,,,,,,,24.8,25,23.6,,24.33,,24.13,,,,,,,,,,,,,,,https://tenaris.sharepoint.com/sites/IndicadoresMPME-AR/Informes/Curvas de Revenido/DS900/244.48 x 13.84 – DS900 – TN 95HS (84833).xlsx,,Dureza espesor cuerpo - 1 - NO - Temp. Amb.,57973
DS900,TN 95HS,84833,T95,4297368-6588755-700,4297368,Charpy,4297368-700-C1,700,40,,,,,,,,,,,,,,,,,,,,,,,100,,,100,,,167,,,170,19,0,https://tenaris.sharepoint.com/sites/IndicadoresMPME-AR/Informes/Curvas de Revenido/DS900/244.48 x 13.84 – DS900 – TN 95HS (84833).xlsx,,Charpy V Transversal - Cuerpo - 10 mm - Temp. Amb.,57973
DS900,TN 95HS,84833,T95,4297713-6588776-700,4297713,Tracción,4297713-700-T1,700,40,,11.8,18.5,,728,728,,758,655,,,724,832,,,,,,,,,,,,,,,,,,,,,,https://tenaris.sharepoint.com/sites/IndicadoresMPME-AR/Informes/Curvas de Revenido/DS900/244.48 x 13.84 – DS900 – TN 95HS (84833).xlsx,,Tracción longitudinal redonda - Cuerpo - 8.75 - API - Temp. Amb.,57860
DS900,TN 95HS,84833,T95,4297713-6588777-700,4297713,Dureza,4297713-700-D1,700,40,,,,,,,,,,,,,,26.6,25,25.3,,26.43,,25.73,,,,,,,,,,,,,,,https://tenaris.sharepoint.com/sites/IndicadoresMPME-AR/Informes/Curvas de Revenido/DS900/244.48 x 13.84 – DS900 – TN 95HS (84833).xlsx,,Dureza espesor cuerpo - 1 - NO - Temp. Amb.,57860
DS900,TN 95HS,84833,T95,4297713-6588779-700,4297713,Charpy,4297713-700-C1,700,40,,,,,,,,,,,,,,,,,,,,,,,100,,,100,,,161,,,168,19,0,https://tenaris.sharepoint.com/sites/IndicadoresMPME-AR/Informes/Curvas de Revenido/DS900/244.48 x 13.84 – DS900 – TN 95HS (84833).xlsx,,Charpy V Transversal - Cuerpo - 10 mm - Temp. Amb.,57860
DS900,TN 95HS,84833,T95,4275278-6559798-705,4275278,Tracción,4275278-705-T1,705,40,,11.8,20,,738,736,,758,655,,,724,840,,,,,,,,,,,,,,,,,,,,,,https://tenaris.sharepoint.com/sites/IndicadoresMPME-AR/Informes/Curvas de Revenido/DS900/244.48 x 13.84 – DS900 – TN 95HS (84833).xlsx,,Tracción longitudinal redonda - Cuerpo - 8.75 - API - Temp. Amb.,25730
DS900,TN 95HS,84833,T95,4275278-6559799-705,4275278,Dureza,4275278-705-D1,705,40,,,,,,,,,,,,,,25.9,25,24.5,,25.7,,24.63,,,,,,,,,,,,,,,https://tenaris.sharepoint.com/sites/IndicadoresMPME-AR/Informes/Curvas de Revenido/DS900/244.48 x 13.84 – DS900 – TN 95HS (84833).xlsx,,Dureza espesor cuerpo - 1 - NO - Temp. Amb.,25730
DS900,TN 95HS,84833,T95,4275278-6559801-705,4275278,Charpy,4275278-705-C1,705,40,,,,,,,,,,,,,,,,,,,,,,,100,,,100,,,154,,,156,19,0,https://tenaris.sharepoint.com/sites/IndicadoresMPME-AR/Informes/Curvas de Revenido/DS900/244.48 x 13.84 – DS900 – TN 95HS (84833).xlsx,,Charpy V Transversal - Cuerpo - 10 mm - Temp. Amb.,25730
DS900,TN 95HS,84833,T95,4297373-6588744-705,4297373,Tracción,4297373-705-T1,705,40,,11.8,19,,721,721,,758,655,,,724,828,,,,,,,,,,,,,,,,,,,,,,https://tenaris.sharepoint.com/sites/IndicadoresMPME-AR/Informes/Curvas de Revenido/DS900/244.48 x 13.84 – DS900 – TN 95HS (84833).xlsx,,Tracción longitudinal redonda - Cuerpo - 8.75 - API - Temp. Amb.,57973
DS900,TN 95HS,84833,T95,4297373-6588745-705,4297373,Dureza,4297373-705-D1,705,40,,,,,,,,,,,,,,24.4,25,23.5,,24.1,,23.87,,,,,,,,,,,,,,,https://tenaris.sharepoint.com/sites/IndicadoresMPME-AR/Informes/Curvas de Revenido/DS900/244.48 x 13.84 – DS900 – TN 95HS (84833).xlsx,,Dureza espesor cuerpo - 1 - NO - Temp. Amb.,57973
DS900,TN 95HS,84833,T95,4297373-6588747-705,4297373,Charpy,4297373-705-C1,705,40,,,,,,,,,,,,,,,,,,,,,,,100,,,100,,,171,,,175,19,0,https://tenaris.sharepoint.com/sites/IndicadoresMPME-AR/Informes/Curvas de Revenido/DS900/244.48 x 13.84 – DS900 – TN 95HS (84833).xlsx,,Charpy V Transversal - Cuerpo - 10 mm - Temp. Amb.,57973
DS900,TN 95HS,84833,T95,4297715-6588794-705,4297715,Tracción,4297715-705-T1,705,40,,11.8,18.5,,721,720,,758,655,,,724,830,,,,,,,,,,,,,,,,,,,,,,https://tenaris.sharepoint.com/sites/IndicadoresMPME-AR/Informes/Curvas de Revenido/DS900/244.48 x 13.84 – DS900 – TN 95HS (84833).xlsx,,Tracción longitudinal redonda - Cuerpo - 8.75 - API - Temp. Amb.,57860
DS900,TN 95HS,84833,T95,4297715-6588797-705,4297715,Charpy,4297715-705-C1,705,40,,,,,,,,,,,,,,,,,,,,,,,100,,,100,,,154,,,158,19,0,https://tenaris.sharepoint.com/sites/IndicadoresMPME-AR/Informes/Curvas de Revenido/DS900/244.48 x 13.84 – DS900 – TN 95HS (84833).xlsx,,Charpy V Transversal - Cuerpo - 10 mm - Temp. Amb.,57860
DS900,TN 95HS,84833,T95,4297715-6589169-705,4297715,Dureza,4297715-705-D1,705,40,,,,,,,,,,,,,,26.2,25,25,,25.67,,25.1,,,,,,,,,,,,,,,https://tenaris.sharepoint.com/sites/IndicadoresMPME-AR/Informes/Curvas de Revenido/DS900/244.48 x 13.84 – DS900 – TN 95HS (84833).xlsx,,Dureza espesor cuerpo - 1 - NO - Temp. Amb.,57860
DS900,TN 95HS,84833,T95,4275279-6559843-710,4275279,Tracción,4275279-710-T1,710,40,,11.8,20.5,,728,727,,758,655,,,724,833,,,,,,,,,,,,,,,,,,,,,,https://tenaris.sharepoint.com/sites/IndicadoresMPME-AR/Informes/Curvas de Revenido/DS900/244.48 x 13.84 – DS900 – TN 95HS (84833).xlsx,,Tracción longitudinal redonda - Cuerpo - 8.75 - API - Temp. Amb.,25730
DS900,TN 95HS,84833,T95,4275279-6559844-710,4275279,Dureza,4275279-710-D1,710,40,,,,,,,,,,,,,,23.4,25,22.4,,23.17,,22.6,,,,,,,,,,,,,,,https://tenaris.sharepoint.com/sites/IndicadoresMPME-AR/Informes/Curvas de Revenido/DS900/244.48 x 13.84 – DS900 – TN 95HS (84833).xlsx,,Dureza espesor cuerpo - 1 - NO - Temp. Amb.,25730
