Repository: ManuelU99/CR

File: data_bi_CR2.csv (part 15 of 15)
Tipo_Acero_Limpio,Grado_Acero,Ciclo,Familia,Muestra_Probeta_Temp,Muestra,Test type,Muestra_Temp_TestType_Index,Tipo de muestra (Sin °C),Tubo,Alarg Max Req (merged),Alarg Min Req (merged),Alarg. Obt. (%) (merged),Fluencia 0.2% Obt (merged),Fluencia 0.5% Obt (merged),Fluencia 0.6% Obt (merged),Fluencia 0.7% Obt (merged),Fluencia Max Req (merged),Fluencia Min Req (merged),Fluencia Offset Obt (merged),Rotura Max Req (merged),Rotura Min Req (merged),Rotura Obt (merged),Dureza Ind. Máx. Obt 1 (merged),Dureza Ind. Max. Req (merged),Dureza Ind. Mín. Obt 1 (merged),Dureza Ind. Min. Req (merged),Dureza Prom. Máx. Obt 1 (merged),Dureza Prom. Max. Req (merged),Dureza Prom. Mín. Obt 1 (merged),Dureza Prom. Mín. Req (merged),Area Dúctil Indiv. Max. Req (%) (merged),Area Dúctil Indiv. Min. Obt (%) (merged),Area Dúctil Indiv. Min. Req (%) (merged),Area Dúctil Prom. Max. Req (%) (merged),Area Dúctil Prom. Min. Obt (%) (merged),Area Dúctil Prom. Min. Req (%) (merged),Energia Indiv. Max. Req. (J) (merged),Energia Indiv. Min. Obt. (J) (merged),Energia Indiv. Min. Req. (J) (merged),Energia Prom. Max. Req. (J) (merged),Energia Prom. Min. Obt. (J) (merged),Energia Prom. Min. Req. (J) (merged),Temp Ensayo Req (merged),Full File Path,OP,Tipo de probeta,Colada.1
DS900,TN 95HS,84833,T95,4275279-6559846-710,4275279,Charpy,4275279-710-C1,710,40,,,,,,,,,,,,,,,,,,,,,,,100,,,100,,,154,,,157,19,0,https://tenaris.sharepoint.com/sites/IndicadoresMPME-AR/Informes/Curvas de Revenido/DS900/244.48 x 13.84 – DS900 – TN 95HS (84833).xlsx,,Charpy V Transversal - Cuerpo - 10 mm - Temp. Amb.,25730
DS900,TN 95HS,84833,T95,4297374-6588736-710,4297374,Tracción,4297374-710-T1,710,40,,11.8,19,,722,722,,758,655,,,724,826,,,,,,,,,,,,,,,,,,,,,,https://tenaris.sharepoint.com/sites/IndicadoresMPME-AR/Informes/Curvas de Revenido/DS900/244.48 x 13.84 – DS900 – TN 95HS (84833).xlsx,,Tracción longitudinal redonda - Cuerpo - 8.75 - API - Temp. Amb.,57973
DS900,TN 95HS,84833,T95,4297374-6588737-710,4297374,Dureza,4297374-710-D1,710,40,,,,,,,,,,,,,,24.1,25,22.4,,23.47,,22.67,,,,,,,,,,,,,,,https://tenaris.sharepoint.com/sites/IndicadoresMPME-AR/Informes/Curvas de Revenido/DS900/244.48 x 13.84 – DS900 – TN 95HS (84833).xlsx,,Dureza espesor cuerpo - 1 - NO - Temp. Amb.,57973
DS900,TN 95HS,84833,T95,4297374-6588739-710,4297374,Charpy,4297374-710-C1,710,40,,,,,,,,,,,,,,,,,,,,,,,100,,,100,,,172,,,175,19,0,https://tenaris.sharepoint.com/sites/IndicadoresMPME-AR/Informes/Curvas de Revenido/DS900/244.48 x 13.84 – DS900 – TN 95HS (84833).xlsx,,Charpy V Transversal - Cuerpo - 10 mm - Temp. Amb.,57973
DS900,TN 95HS,84833,T95,4297720-6588768-710,4297720,Tracción,4297720-710-T1,710,40,,11.8,19,,718,718,,758,655,,,724,828,,,,,,,,,,,,,,,,,,,,,,https://tenaris.sharepoint.com/sites/IndicadoresMPME-AR/Informes/Curvas de Revenido/DS900/244.48 x 13.84 – DS900 – TN 95HS (84833).xlsx,,Tracción longitudinal redonda - Cuerpo - 8.75 - API - Temp. Amb.,57860
DS900,TN 95HS,84833,T95,4297720-6588769-710,4297720,Dureza,4297720-710-D1,710,40,,,,,,,,,,,,,,23.1,25,21.8,,22.87,,22.33,,,,,,,,,,,,,,,https://tenaris.sharepoint.com/sites/IndicadoresMPME-AR/Informes/Curvas de Revenido/DS900/244.48 x 13.84 – DS900 – TN 95HS (84833).xlsx,,Dureza espesor cuerpo - 1 - NO - Temp. Amb.,57860
DS900,TN 95HS,84833,T95,4297720-6588771-710,4297720,Charpy,4297720-710-C1,710,40,,,,,,,,,,,,,,,,,,,,,,,100,,,100,,,161,,,165,19,0,https://tenaris.sharepoint.com/sites/IndicadoresMPME-AR/Informes/Curvas de Revenido/DS900/244.48 x 13.84 – DS900 – TN 95HS (84833).xlsx,,Charpy V Transversal - Cuerpo - 10 mm - Temp. Amb.,57860
DS900,TN 95HS,84833,T95,4281570-6564312-715,4281570,Tracción,4281570-715-T1,715,40,,11.8,17.5,,710,705,,758,655,,,724,806,,,,,,,,,,,,,,,,,,,,,,https://tenaris.sharepoint.com/sites/IndicadoresMPME-AR/Informes/Curvas de Revenido/DS900/244.48 x 13.84 – DS900 – TN 95HS (84833).xlsx,,Tracción longitudinal redonda - Cuerpo - 8.75 - API - Temp. Amb.,25730
DS900,TN 95HS,84833,T95,4281570-6564313-715,4281570,Dureza,4281570-715-D1,715,40,,,,,,,,,,,,,,23.2,25,21.9,,23.07,,22.1,,,,,,,,,,,,,,,https://tenaris.sharepoint.com/sites/IndicadoresMPME-AR/Informes/Curvas de Revenido/DS900/244.48 x 13.84 – DS900 – TN 95HS (84833).xlsx,,Dureza espesor cuerpo - 1 - NO - Temp. Amb.,25730
DS900,TN 95HS,84833,T95,4281570-6564315-715,4281570,Charpy,4281570-715-C1,715,40,,,,,,,,,,,,,,,,,,,,,,,100,,,100,,,153,,,157,19,0,https://tenaris.sharepoint.com/sites/IndicadoresMPME-AR/Informes/Curvas de Revenido/DS900/244.48 x 13.84 – DS900 – TN 95HS (84833).xlsx,,Charpy V Transversal - Cuerpo - 10 mm - Temp. Amb.,25730
DS900,TN 95HS,84833,T95,4301822-6657670-715,4301822,Tracción,4301822-715-T1,715,40,,11.8,20.5,,698,697,,758,655,,,724,812,,,,,,,,,,,,,,,,,,,,,,https://tenaris.sharepoint.com/sites/IndicadoresMPME-AR/Informes/Curvas de Revenido/DS900/244.48 x 13.84 – DS900 – TN 95HS (84833).xlsx,,Tracción longitudinal redonda - Cuerpo - 8.75 - API - Temp. Amb.,57860
DS900,TN 95HS,84833,T95,4301822-6657671-715,4301822,Dureza,4301822-715-D1,715,40,,,,,,,,,,,,,,23.9,25,22.5,,23.8,,22.6,,,,,,,,,,,,,,,https://tenaris.sharepoint.com/sites/IndicadoresMPME-AR/Informes/Curvas de Revenido/DS900/244.48 x 13.84 – DS900 – TN 95HS (84833).xlsx,,Dureza espesor cuerpo - 1 - NO - Temp. Amb.,57860
DS900,TN 95HS,84833,T95,4301822-6657673-715,4301822,Charpy,4301822-715-C1,715,40,,,,,,,,,,,,,,,,,,,,,,,100,,,100,,,185,,,188,19,0,https://tenaris.sharepoint.com/sites/IndicadoresMPME-AR/Informes/Curvas de Revenido/DS900/244.48 x 13.84 – DS900 – TN 95HS (84833).xlsx,,Charpy V Transversal - Cuerpo - 10 mm - Temp. Amb.,57860
DS900,TN 95HS,84833,T95,4281571-6564242-720,4281571,Tracción,4281571-720-T1,720,40,,11.8,18,,678,682,,758,655,,,724,785,,,,,,,,,,,,,,,,,,,,,,https://tenaris.sharepoint.com/sites/IndicadoresMPME-AR/Informes/Curvas de Revenido/DS900/244.48 x 13.84 – DS900 – TN 95HS (84833).xlsx,,Tracción longitudinal redonda - Cuerpo - 8.75 - API - Temp. Amb.,25730
DS900,TN 95HS,84833,T95,4281571-6564243-720,4281571,Dureza,4281571-720-D1,720,40,,,,,,,,,,,,,,21.7,25,20.8,,21.37,,21,,,,,,,,,,,,,,,https://tenaris.sharepoint.com/sites/IndicadoresMPME-AR/Informes/Curvas de Revenido/DS900/244.48 x 13.84 – DS900 – TN 95HS (84833).xlsx,,Dureza espesor cuerpo - 1 - NO - Temp. Amb.,25730
DS900,TN 95HS,84833,T95,4281571-6564245-720,4281571,Charpy,4281571-720-C1,720,40,,,,,,,,,,,,,,,,,,,,,,,100,,,100,,,168,,,171,19,0,https://tenaris.sharepoint.com/sites/IndicadoresMPME-AR/Informes/Curvas de Revenido/DS900/244.48 x 13.84 – DS900 – TN 95HS (84833).xlsx,,Charpy V Transversal - Cuerpo - 10 mm - Temp. Amb.,25730
DS900,TN 95HS,84833,T95,4301823-6657658-720,4301823,Tracción,4301823-720-T1,720,40,,11.8,20,,698,698,,758,655,,,724,814,,,,,,,,,,,,,,,,,,,,,,https://tenaris.sharepoint.com/sites/IndicadoresMPME-AR/Informes/Curvas de Revenido/DS900/244.48 x 13.84 – DS900 – TN 95HS (84833).xlsx,,Tracción longitudinal redonda - Cuerpo - 8.75 - API - Temp. Amb.,57860
DS900,TN 95HS,84833,T95,4301823-6657659-720,4301823,Dureza,4301823-720-D1,720,40,,,,,,,,,,,,,,21.9,25,20.4,,21.8,,20.9,,,,,,,,,,,,,,,https://tenaris.sharepoint.com/sites/IndicadoresMPME-AR/Informes/Curvas de Revenido/DS900/244.48 x 13.84 – DS900 – TN 95HS (84833).xlsx,,Dureza espesor cuerpo - 1 - NO - Temp. Amb.,57860
DS900,TN 95HS,84833,T95,4301823-6657661-720,4301823,Charpy,4301823-720-C1,720,40,,,,,,,,,,,,,,,,,,,,,,,100,,,100,,,170,,,173,19,0,https://tenaris.sharepoint.com/sites/IndicadoresMPME-AR/Informes/Curvas de Revenido/DS900/244.48 x 13.84 – DS900 – TN 95HS (84833).xlsx,,Charpy V Transversal - Cuerpo - 10 mm - Temp. Amb.,57860
DS900,TN 95HS,84833,T95,4281572-6564220-725,4281572,Tracción,4281572-725-T1,725,40,,11.8,19,,660,661,,758,655,,,724,764,,,,,,,,,,,,,,,,,,,,,,https://tenaris.sharepoint.com/sites/IndicadoresMPME-AR/Informes/Curvas de Revenido/DS900/244.48 x 13.84 – DS900 – TN 95HS (84833).xlsx,,Tracción longitudinal redonda - Cuerpo - 8.75 - API - Temp. Amb.,25730
DS900,TN 95HS,84833,T95,4281572-6564221-725,4281572,Dureza,4281572-725-D1,725,40,,,,,,,,,,,,,,22.4,25,21.3,,22.27,,21.37,,,,,,,,,,,,,,,https://tenaris.sharepoint.com/sites/IndicadoresMPME-AR/Informes/Curvas de Revenido/DS900/244.48 x 13.84 – DS900 – TN 95HS (84833).xlsx,,Dureza espesor cuerpo - 1 - NO - Temp. Amb.,25730
DS900,TN 95HS,84833,T95,4281572-6564223-725,4281572,Charpy,4281572-725-C1,725,40,,,,,,,,,,,,,,,,,,,,,,,100,,,100,,,164,,,169,19,0,https://tenaris.sharepoint.com/sites/IndicadoresMPME-AR/Informes/Curvas de Revenido/DS900/244.48 x 13.84 – DS900 – TN 95HS (84833).xlsx,,Charpy V Transversal - Cuerpo - 10 mm - Temp. Amb.,25730
DS900,TN 95HS,84833,T95,4301824-6627881-725,4301824,Tracción,4301824-725-T1,725,40,,11.8,19.5,,675,681,,758,655,,,724,797,,,,,,,,,,,,,,,,,,,,,,https://tenaris.sharepoint.com/sites/IndicadoresMPME-AR/Informes/Curvas de Revenido/DS900/244.48 x 13.84 – DS900 – TN 95HS (84833).xlsx,,Tracción longitudinal redonda - Cuerpo - 8.75 - API - Temp. Amb.,57860
DS900,TN 95HS,84833,T95,4301824-6627882-725,4301824,Dureza,4301824-725-D1,725,40,,,,,,,,,,,,,,21.9,25,21,,21.67,,21.5,,,,,,,,,,,,,,,https://tenaris.sharepoint.com/sites/IndicadoresMPME-AR/Informes/Curvas de Revenido/DS900/244.48 x 13.84 – DS900 – TN 95HS (84833).xlsx,,Dureza espesor cuerpo - 1 - NO - Temp. Amb.,57860
DS900,TN 95HS,84833,T95,4301824-6627884-725,4301824,Charpy,4301824-725-C1,725,40,,,,,,,,,,,,,,,,,,,,,,,95,,,95,,,163,,,167,19,0,https://tenaris.sharepoint.com/sites/IndicadoresMPME-AR/Informes/Curvas de Revenido/DS900/244.48 x 13.84 – DS900 – TN 95HS (84833).xlsx,,Charpy V Transversal - Cuerpo - 10 mm - Temp. Amb.,57860
DS940,TN 125HC,84901,TN125,4167098-6401950-615,4167098,Tracción,4167098-615-T1,615,35,,12.3,23.5,,992,,,1039,862,,,931,1043,,,,,,,,,,,,,,,,,,,,,,https://tenaris.sharepoint.com/sites/IndicadoresMPME-AR/Informes/Curvas de Revenido/DS940/127.00 x 9.19 – DS940 – TN 125HC (84901).xlsx,,Tracción segmento tubular - 25.4 mm - API - Temp. Amb.,23396
DS940,TN 125HC,84901,TN125,4167098-6401951-615,4167098,Dureza,4167098-615-D1,615,35,,,,,,,,,,,,,,38.2,,37.7,,38.1,,37.73,,,,,,,,,,,,,,,https://tenaris.sharepoint.com/sites/IndicadoresMPME-AR/Informes/Curvas de Revenido/DS940/127.00 x 9.19 – DS940 – TN 125HC (84901).xlsx,,Dureza espesor cuerpo - 1 - NO - Temp. Amb.,23396
DS940,TN 125HC,84901,TN125,4167098-6401953-615,4167098,Charpy,4167098-615-C1,615,35,,,,,,,,,,,,,,,,,,,,,,,100,,,100,,,51,9,,52,13,0,https://tenaris.sharepoint.com/sites/IndicadoresMPME-AR/Informes/Curvas de Revenido/DS940/127.00 x 9.19 – DS940 – TN 125HC (84901).xlsx,,Charpy V Transversal - Cuerpo - 5 mm - Temp. Amb.,23396
DS940,P110-IC-ICY,11992,,4301638-6594536-620,4301638,Tracción,4301638-620-T1,620,30,,14.8,27,,,976,,965,862,,,896,1071,,,,,,,,,,,,,,,,,,,,,,https://tenaris.sharepoint.com/sites/IndicadoresMPME-AR/Informes/Curvas de Revenido/DS940/206.60 x13.10 – DS940 – P110-IC-ICY (11992).xlsx,,Tracción segmento tubular - 38 mm - API - Temp. Amb.,55634
DS940,P110-IC-ICY,11992,,4301638-6594537-620,4301638,Dureza,4301638-620-D1,620,30,,,,,,,,,,,,,,37.5,,35.1,,36.93,,35.77,,,,,,,,,,,,,,,https://tenaris.sharepoint.com/sites/IndicadoresMPME-AR/Informes/Curvas de Revenido/DS940/206.60 x13.10 – DS940 – P110-IC-ICY (11992).xlsx,,Dureza espesor cuerpo - 1 - NO - Temp. Amb.,55634
DS940,P110-IC-ICY,11992,,4301638-6594539-620,4301638,Charpy,4301638-620-C1,620,30,,,,,,,,,,,,,,,,,,,,,,,100,80,,100,90,,71,75,,75,85,0,https://tenaris.sharepoint.com/sites/IndicadoresMPME-AR/Informes/Curvas de Revenido/DS940/206.60 x13.10 – DS940 – P110-IC-ICY (11992).xlsx,,Charpy V Transversal - Cuerpo - 10 mm - Temp. Amb.,55634
DS940,TN 125HC,84901,TN125,4167099-6401922-620,4167099,Tracción,4167099-620-T1,620,35,,12.3,23,,993,,,1039,862,,,931,1047,,,,,,,,,,,,,,,,,,,,,,https://tenaris.sharepoint.com/sites/IndicadoresMPME-AR/Informes/Curvas de Revenido/DS940/127.00 x 9.19 – DS940 – TN 125HC (84901).xlsx,,Tracción segmento tubular - 25.4 mm - API - Temp. Amb.,23396
DS940,TN 125HC,84901,TN125,4167099-6401923-620,4167099,Dureza,4167099-620-D1,620,35,,,,,,,,,,,,,,37.7,,37,,37.5,,37.13,,,,,,,,,,,,,,,https://tenaris.sharepoint.com/sites/IndicadoresMPME-AR/Informes/Curvas de Revenido/DS940/127.00 x 9.19 – DS940 – TN 125HC (84901).xlsx,,Dureza espesor cuerpo - 1 - NO - Temp. Amb.,23396
DS940,TN 125HC,84901,TN125,4167099-6401925-620,4167099,Charpy,4167099-620-C1,620,35,,,,,,,,,,,,,,,,,,,,,,,100,,,100,,,50,9,,52,13,0,https://tenaris.sharepoint.com/sites/IndicadoresMPME-AR/Informes/Curvas de Revenido/DS940/127.00 x 9.19 – DS940 – TN 125HC (84901).xlsx,,Charpy V Transversal - Cuerpo - 5 mm - Temp. Amb.,23396
DS940,P110-IC-ICY,11992,,4301642-6594528-625,4301642,Tracción,4301642-625-T1,625,30,,14.8,27.5,,,933,,965,862,,,896,1036,,,,,,,,,,,,,,,,,,,,,,https://tenaris.sharepoint.com/sites/IndicadoresMPME-AR/Informes/Curvas de Revenido/DS940/206.60 x13.10 – DS940 – P110-IC-ICY (11992).xlsx,,Tracción segmento tubular - 38 mm - API - Temp. Amb.,55634
DS940,P110-IC-ICY,11992,,4301642-6594529-625,4301642,Dureza,4301642-625-D1,625,30,,,,,,,,,,,,,,35.1,,33.4,,34.87,,33.9,,,,,,,,,,,,,,,https://tenaris.sharepoint.com/sites/IndicadoresMPME-AR/Informes/Curvas de Revenido/DS940/206.60 x13.10 – DS940 – P110-IC-ICY (11992).xlsx,,Dureza espesor cuerpo - 1 - NO - Temp. Amb.,55634
DS940,P110-IC-ICY,11992,,4301642-6594531-625,4301642,Charpy,4301642-625-C1,625,30,,,,,,,,,,,,,,,,,,,,,,,95,80,,95,90,,90,75,,92,85,0,https://tenaris.sharepoint.com/sites/IndicadoresMPME-AR/Informes/Curvas de Revenido/DS940/206.60 x13.10 – DS940 – P110-IC-ICY (11992).xlsx,,Charpy V Transversal - Cuerpo - 10 mm - Temp. Amb.,55634
DS940,TN 125HC,84901,TN125,4167101-6401940-625,4167101,Tracción,4167101-625-T1,625,35,,12.3,23.5,,944,,,1039,862,,,931,1012,,,,,,,,,,,,,,,,,,,,,,https://tenaris.sharepoint.com/sites/IndicadoresMPME-AR/Informes/Curvas de Revenido/DS940/127.00 x 9.19 – DS940 – TN 125HC (84901).xlsx,,Tracción segmento tubular - 25.4 mm - API - Temp. Amb.,23396
DS940,TN 125HC,84901,TN125,4167101-6401941-625,4167101,Dureza,4167101-625-D1,625,35,,,,,,,,,,,,,,35.4,,35,,35.3,,35.13,,,,,,,,,,,,,,,https://tenaris.sharepoint.com/sites/IndicadoresMPME-AR/Informes/Curvas de Revenido/DS940/127.00 x 9.19 – DS940 – TN 125HC (84901).xlsx,,Dureza espesor cuerpo - 1 - NO - Temp. Amb.,23396
DS940,TN 125HC,84901,TN125,4167101-6401943-625,4167101,Charpy,4167101-625-C1,625,35,,,,,,,,,,,,,,,,,,,,,,,100,,,100,,,57,9,,58,13,0,https://tenaris.sharepoint.com/sites/IndicadoresMPME-AR/Informes/Curvas de Revenido/DS940/127.00 x 9.19 – DS940 – TN 125HC (84901).xlsx,,Charpy V Transversal - Cuerpo - 5 mm - Temp. Amb.,23396
DS940,P110-IC-ICY,11992,,4301647-6595192-630,4301647,Tracción,4301647-630-T1,630,30,,14.8,30,,,910,,965,862,,,896,1028,,,,,,,,,,,,,,,,,,,,,,https://tenaris.sharepoint.com/sites/IndicadoresMPME-AR/Informes/Curvas de Revenido/DS940/206.60 x13.10 – DS940 – P110-IC-ICY (11992).xlsx,,Tracción segmento tubular - 38 mm - API - Temp. Amb.,55634
DS940,P110-IC-ICY,11992,,4301647-6595193-630,4301647,Dureza,4301647-630-D1,630,30,,,,,,,,,,,,,,37.4,,34.8,,37.07,,35.17,,,,,,,,,,,,,,,https://tenaris.sharepoint.com/sites/IndicadoresMPME-AR/Informes/Curvas de Revenido/DS940/206.60 x13.10 – DS940 – P110-IC-ICY (11992).xlsx,,Dureza espesor cuerpo - 1 - NO - Temp. Amb.,55634
DS940,P110-IC-ICY,11992,,4301647-6595195-630,4301647,Charpy,4301647-630-C1,630,30,,,,,,,,,,,,,,,,,,,,,,,95,80,,95,90,,83,75,,84,85,0,https://tenaris.sharepoint.com/sites/IndicadoresMPME-AR/Informes/Curvas de Revenido/DS940/206.60 x13.10 – DS940 – P110-IC-ICY (11992).xlsx,,Charpy V Transversal - Cuerpo - 10 mm - Temp. Amb.,55634
DS940,TN 125HC,84901,TN125,4167106-6401908-630,4167106,Tracción,4167106-630-T1,630,35,,12.3,23.5,,924,,,1039,862,,,931,987,,,,,,,,,,,,,,,,,,,,,,https://tenaris.sharepoint.com/sites/IndicadoresMPME-AR/Informes/Curvas de Revenido/DS940/127.00 x 9.19 – DS940 – TN 125HC (84901).xlsx,,Tracción segmento tubular - 25.4 mm - API - Temp. Amb.,23396
DS940,TN 125HC,84901,TN125,4167106-6401909-630,4167106,Dureza,4167106-630-D1,630,35,,,,,,,,,,,,,,35.4,,34.6,,35.13,,34.7,,,,,,,,,,,,,,,https://tenaris.sharepoint.com/sites/IndicadoresMPME-AR/Informes/Curvas de Revenido/DS940/127.00 x 9.19 – DS940 – TN 125HC (84901).xlsx,,Dureza espesor cuerpo - 1 - NO - Temp. Amb.,23396
DS940,TN 125HC,84901,TN125,4167106-6401911-630,4167106,Charpy,4167106-630-C1,630,35,,,,,,,,,,,,,,,,,,,,,,,100,,,100,,,58,9,,58,13,0,https://tenaris.sharepoint.com/sites/IndicadoresMPME-AR/Informes/Curvas de Revenido/DS940/127.00 x 9.19 – DS940 – TN 125HC (84901).xlsx,,Charpy V Transversal - Cuerpo - 5 mm - Temp. Amb.,23396
DS940,P110-IC-ICY,11992,,4301652-6595186-635,4301652,Tracción,4301652-635-T1,635,30,,14.8,26,,,902,,965,862,,,896,994,,,,,,,,,,,,,,,,,,,,,,https://tenaris.sharepoint.com/sites/IndicadoresMPME-AR/Informes/Curvas de Revenido/DS940/206.60 x13.10 – DS940 – P110-IC-ICY (11992).xlsx,,Tracción segmento tubular - 38 mm - API - Temp. Amb.,55634
DS940,P110-IC-ICY,11992,,4301652-6595187-635,4301652,Dureza,4301652-635-D1,635,30,,,,,,,,,,,,,,34.5,,33,,34.3,,33.33,,,,,,,,,,,,,,,https://tenaris.sharepoint.com/sites/IndicadoresMPME-AR/Informes/Curvas de Revenido/DS940/206.60 x13.10 – DS940 – P110-IC-ICY (11992).xlsx,,Dureza espesor cuerpo - 1 - NO - Temp. Amb.,55634
DS940,P110-IC-ICY,11992,,4301652-6595189-635,4301652,Charpy,4301652-635-C1,635,30,,,,,,,,,,,,,,,,,,,,,,,95,80,,95,90,,99,75,,105,85,0,https://tenaris.sharepoint.com/sites/IndicadoresMPME-AR/Informes/Curvas de Revenido/DS940/206.60 x13.10 – DS940 – P110-IC-ICY (11992).xlsx,,Charpy V Transversal - Cuerpo - 10 mm - Temp. Amb.,55634
DS940,TN 125HC,84901,TN125,4167109-6401880-635,4167109,Tracción,4167109-635-T1,635,35,,12.3,23,,923,,,1039,862,,,931,984,,,,,,,,,,,,,,,,,,,,,,https://tenaris.sharepoint.com/sites/IndicadoresMPME-AR/Informes/Curvas de Revenido/DS940/127.00 x 9.19 – DS940 – TN 125HC (84901).xlsx,,Tracción segmento tubular - 25.4 mm - API - Temp. Amb.,23396
DS940,TN 125HC,84901,TN125,4167109-6401881-635,4167109,Dureza,4167109-635-D1,635,35,,,,,,,,,,,,,,32.5,,31.7,,32.33,,31.8,,,,,,,,,,,,,,,https://tenaris.sharepoint.com/sites/IndicadoresMPME-AR/Informes/Curvas de Revenido/DS940/127.00 x 9.19 – DS940 – TN 125HC (84901).xlsx,,Dureza espesor cuerpo - 1 - NO - Temp. Amb.,23396
DS940,TN 125HC,84901,TN125,4167109-6401883-635,4167109,Charpy,4167109-635-C1,635,35,,,,,,,,,,,,,,,,,,,,,,,100,,,100,,,63,9,,64,13,0,https://tenaris.sharepoint.com/sites/IndicadoresMPME-AR/Informes/Curvas de Revenido/DS940/127.00 x 9.19 – DS940 – TN 125HC (84901).xlsx,,Charpy V Transversal - Cuerpo - 5 mm - Temp. Amb.,23396
DS940,TN 125HC,84901,TN125,4167112-6401961-640,4167112,Tracción,4167112-640-T1,640,35,,12.3,22,,929,,,1039,862,,,931,996,,,,,,,,,,,,,,,,,,,,,,https://tenaris.sharepoint.com/sites/IndicadoresMPME-AR/Informes/Curvas de Revenido/DS940/127.00 x 9.19 – DS940 – TN 125HC (84901).xlsx,,Tracción segmento tubular - 25.4 mm - API - Temp. Amb.,23396
DS940,TN 125HC,84901,TN125,4167112-6401962-640,4167112,Dureza,4167112-640-D1,640,35,,,,,,,,,,,,,,32.6,,32.2,,32.43,,32.37,,,,,,,,,,,,,,,https://tenaris.sharepoint.com/sites/IndicadoresMPME-AR/Informes/Curvas de Revenido/DS940/127.00 x 9.19 – DS940 – TN 125HC (84901).xlsx,,Dureza espesor cuerpo - 1 - NO - Temp. Amb.,23396
DS940,TN 125HC,84901,TN125,4167112-6401964-640,4167112,Charpy,4167112-640-C1,640,35,,,,,,,,,,,,,,,,,,,,,,,100,,,100,,,61,9,,62,13,0,https://tenaris.sharepoint.com/sites/IndicadoresMPME-AR/Informes/Curvas de Revenido/DS940/127.00 x 9.19 – DS940 – TN 125HC (84901).xlsx,,Charpy V Transversal - Cuerpo - 5 mm - Temp. Amb.,23396
DS940,TN 125HC,84901,TN125,4167113-6404174-645,4167113,Tracción,4167113-645-T1,645,35,,12.3,24.5,,872,,,1039,862,,,931,937,,,,,,,,,,,,,,,,,,,,,,https://tenaris.sharepoint.com/sites/IndicadoresMPME-AR/Informes/Curvas de Revenido/DS940/127.00 x 9.19 – DS940 – TN 125HC (84901).xlsx,,Tracción segmento tubular - 25.4 mm - API - Temp. Amb.,23396
DS940,TN 125HC,84901,TN125,4167113-6404175-645,4167113,Dureza,4167113-645-D1,645,35,,,,,,,,,,,,,,32.5,,31.3,,32.17,,31.9,,,,,,,,,,,,,,,https://tenaris.sharepoint.com/sites/IndicadoresMPME-AR/Informes/Curvas de Revenido/DS940/127.00 x 9.19 – DS940 – TN 125HC (84901).xlsx,,Dureza espesor cuerpo - 1 - NO - Temp. Amb.,23396
DS940,TN 125HC,84901,TN125,4167113-6404177-645,4167113,Charpy,4167113-645-C1,645,35,,,,,,,,,,,,,,,,,,,,,,,100,,,100,,,60,9,,61,13,0,https://tenaris.sharepoint.com/sites/IndicadoresMPME-AR/Informes/Curvas de Revenido/DS940/127.00 x 9.19 – DS940 – TN 125HC (84901).xlsx,,Charpy V Transversal - Cuerpo - 5 mm - Temp. Amb.,23396
DS957,P110,11966,P110,4313848-6610265-475,4313848,Tracción,4313848-475-T1,475,15,,,19.5,,863,993,,965,758,1036,,862,1119,,,,,,,,,,,,,,,,,,,,,,https://tenaris.sharepoint.com/sites/IndicadoresMPME-AR/Informes/Curvas de Revenido/DS957/127.00 x 11.10 – DS957 – P110 (11966).xlsx,,Tracción segmento tubular - 25.4 mm - API - Temp. Amb.,43286
DS957,P110,11966,P110,4313848-6610266-475,4313848,Dureza,4313848-475-D1,475,15,,,,,,,,,,,,,,38.4,,37.1,,38.1,,37.27,,,,,,,,,,,,,,,https://tenaris.sharepoint.com/sites/IndicadoresMPME-AR/Informes/Curvas de Revenido/DS957/127.00 x 11.10 – DS957 – P110 (11966).xlsx,,Dureza espesor cuerpo - 1 - NO - Temp. Amb.,43286
DS957,P110,11966,P110,4313848-6610268-475,4313848,Charpy,4313848-475-C1,475,15,,,,,,,,,,,,,,,,,,,,,,,90,,,95,,,62,,,63,,0,https://tenaris.sharepoint.com/sites/IndicadoresMPME-AR/Informes/Curvas de Revenido/DS957/127.00 x 11.10 – DS957 – P110 (11966).xlsx,,Charpy V Transversal - Cuerpo - 7.5 mm - Temp. Amb.,43286
DS957,P110,11966,P110,4313851-6610335-525,4313851,Tracción,4313851-525-T1,525,15,,,20.5,,918,915,,965,758,914,,862,982,,,,,,,,,,,,,,,,,,,,,,https://tenaris.sharepoint.com/sites/IndicadoresMPME-AR/Informes/Curvas de Revenido/DS957/127.00 x 11.10 – DS957 – P110 (11966).xlsx,,Tracción segmento tubular - 25.4 mm - API - Temp. Amb.,43286
DS957,P110,11966,P110,4313851-6610336-525,4313851,Dureza,4313851-525-D1,525,15,,,,,,,,,,,,,,33.9,,32.5,,33.83,,32.9,,,,,,,,,,,,,,,https://tenaris.sharepoint.com/sites/IndicadoresMPME-AR/Informes/Curvas de Revenido/DS957/127.00 x 11.10 – DS957 – P110 (11966).xlsx,,Dureza espesor cuerpo - 1 - NO - Temp. Amb.,43286
DS957,P110,11966,P110,4313851-6610338-525,4313851,Charpy,4313851-525-C1,525,15,,,,,,,,,,,,,,,,,,,,,,,100,,,100,,,89,,,91,,0,https://tenaris.sharepoint.com/sites/IndicadoresMPME-AR/Informes/Curvas de Revenido/DS957/127.00 x 11.10 – DS957 – P110 (11966).xlsx,,Charpy V Transversal - Cuerpo - 7.5 mm - Temp. Amb.,43286
DS957,P110,11966,P110,4312258-6608683-575,4312258,Tracción,4312258-575-T1,575,15,,,21,,797,803,,965,758,803,,862,889,,,,,,,,,,,,,,,,,,,,,,https://tenaris.sharepoint.com/sites/IndicadoresMPME-AR/Informes/Curvas de Revenido/DS957/127.00 x 11.10 – DS957 – P110 (11966).xlsx,,Tracción segmento tubular - 25.4 mm - API - Temp. Amb.,43286
DS957,P110,11966,P110,4312258-6608684-575,4312258,Dureza,4312258-575-D1,575,15,,,,,,,,,,,,,,29.3,,28.1,,29.1,,28.53,,,,,,,,,,,,,,,https://tenaris.sharepoint.com/sites/IndicadoresMPME-AR/Informes/Curvas de Revenido/DS957/127.00 x 11.10 – DS957 – P110 (11966).xlsx,,Dureza espesor cuerpo - 1 - NO - Temp. Amb.,43286
DS957,P110,11966,P110,4312258-6608686-575,4312258,Charpy,4312258-575-C1,575,15,,,,,,,,,,,,,,,,,,,,,,,100,,,100,,,94,,,97,,0,https://tenaris.sharepoint.com/sites/IndicadoresMPME-AR/Informes/Curvas de Revenido/DS957/127.00 x 11.10 – DS957 – P110 (11966).xlsx,,Charpy V Transversal - Cuerpo - 7.5 mm - Temp. Amb.,43286
DS957,P110,11966,P110,4312260-6608591-650,4312260,Tracción,4312260-650-T1,650,15,,,23.5,,739,741,,965,758,741,,862,826,,,,,,,,,,,,,,,,,,,,,,https://tenaris.sharepoint.com/sites/IndicadoresMPME-AR/Informes/Curvas de Revenido/DS957/127.00 x 11.10 – DS957 – P110 (11966).xlsx,,Tracción segmento tubular - 25.4 mm - API - Temp. Amb.,43286
DS957,P110,11966,P110,4312260-6608592-650,4312260,Dureza,4312260-650-D1,650,15,,,,,,,,,,,,,,26,,24.5,,25.33,,24.83,,,,,,,,,,,,,,,https://tenaris.sharepoint.com/sites/IndicadoresMPME-AR/Informes/Curvas de Revenido/DS957/127.00 x 11.10 – DS957 – P110 (11966).xlsx,,Dureza espesor cuerpo - 1 - NO - Temp. Amb.,43286
DS957,P110,11966,P110,4312260-6608594-650,4312260,Charpy,4312260-650-C1,650,15,,,,,,,,,,,,,,,,,,,,,,,100,,,100,,,106,,,106,,0,https://tenaris.sharepoint.com/sites/IndicadoresMPME-AR/Informes/Curvas de Revenido/DS957/127.00 x 11.10 – DS957 – P110 (11966).xlsx,,Charpy V Transversal - Cuerpo - 7.5 mm - Temp. Amb.,43286
DS957,L80 TYPE 1,11768,L80,4078002-6262716-700,4078002,Tracción,4078002-700-T1,700,15,,,29.5,,619,620,,655,552,619,,655,723,,,,,,,,,,,,,,,,,,,,,,https://tenaris.sharepoint.com/sites/IndicadoresMPME-AR/Informes/Curvas de Revenido/DS957/139.70 x 7.72 – DS957 – L80 Type 1 (11768).xlsx,,Tracción segmento tubular - 25.4 mm - API - Temp. Amb.,42668
DS957,L80 TYPE 1,11768,L80,4078002-6262717-700,4078002,Dureza,4078002-700-D1,700,15,,,,,,,,,,,,,,19.7,24,18.6,,19.47,23,18.87,,,,,,,,,,,,,,,https://tenaris.sharepoint.com/sites/IndicadoresMPME-AR/Informes/Curvas de Revenido/DS957/139.70 x 7.72 – DS957 – L80 Type 1 (11768).xlsx,,Dureza espesor cuerpo - 1 - NO - Temp. Amb.,42668
DS957,L80 TYPE 1,11768,L80,4078002-6262719-700,4078002,Charpy,4078002-700-C1,700,15,,,,,,,,,,,,,,,,,,,,,,,100,,,100,,,82,,,84,15,0,https://tenaris.sharepoint.com/sites/IndicadoresMPME-AR/Informes/Curvas de Revenido/DS957/139.70 x 7.72 – DS957 – L80 Type 1 (11768).xlsx,,Charpy V longitudinal - Cuerpo - 5 mm - Temp. Amb.,42668
DS957,L80 TYPE 1,11768,L80,4079749-6266233-710,4079749,Tracción,4079749-710-T1,710,15,,,30.5,,596,596,,655,552,596,,655,698,,,,,,,,,,,,,,,,,,,,,,https://tenaris.sharepoint.com/sites/IndicadoresMPME-AR/Informes/Curvas de Revenido/DS957/139.70 x 7.72 – DS957 – L80 Type 1 (11768).xlsx,,Tracción segmento tubular - 25.4 mm - API - Temp. Amb.,42668
DS957,L80 TYPE 1,11768,L80,4079749-6266234-710,4079749,Dureza,4079749-710-D1,710,15,,,,,,,,,,,,,,18,24,17.1,,17.83,23,17.23,,,,,,,,,,,,,,,https://tenaris.sharepoint.com/sites/IndicadoresMPME-AR/Informes/Curvas de Revenido/DS957/139.70 x 7.72 – DS957 – L80 Type 1 (11768).xlsx,,Dureza espesor cuerpo - 1 - NO - Temp. Amb.,42668
DS957,L80 TYPE 1,11768,L80,4079749-6266236-710,4079749,Charpy,4079749-710-C1,710,15,,,,,,,,,,,,,,,,,,,,,,,100,,,100,,,91,,,92,15,0,https://tenaris.sharepoint.com/sites/IndicadoresMPME-AR/Informes/Curvas de Revenido/DS957/139.70 x 7.72 – DS957 – L80 Type 1 (11768).xlsx,,Charpy V longitudinal - Cuerpo - 5 mm - Temp. Amb.,42668
DS957,L80 TYPE 1,11768,L80,4078010-6263023-725,4078010,Tracción,4078010-725-T1,725,15,,,29,,573,572,,655,552,572,,655,673,,,,,,,,,,,,,,,,,,,,,,https://tenaris.sharepoint.com/sites/IndicadoresMPME-AR/Informes/Curvas de Revenido/DS957/139.70 x 7.72 – DS957 – L80 Type 1 (11768).xlsx,,Tracción segmento tubular - 25.4 mm - API - Temp. Amb.,42668
DS957,L80 TYPE 1,11768,L80,4078010-6263024-725,4078010,Dureza,4078010-725-D1,725,15,,,,,,,,,,,,,,16.4,24,15.4,,16,23,15.6,,,,,,,,,,,,,,,https://tenaris.sharepoint.com/sites/IndicadoresMPME-AR/Informes/Curvas de Revenido/DS957/139.70 x 7.72 – DS957 – L80 Type 1 (11768).xlsx,,Dureza espesor cuerpo - 1 - NO - Temp. Amb.,42668
DS957,L80 TYPE 1,11768,L80,4078010-6263026-725,4078010,Charpy,4078010-725-C1,725,15,,,,,,,,,,,,,,,,,,,,,,,100,,,100,,,90,,,91,15,0,https://tenaris.sharepoint.com/sites/IndicadoresMPME-AR/Informes/Curvas de Revenido/DS957/139.70 x 7.72 – DS957 – L80 Type 1 (11768).xlsx,,Charpy V longitudinal - Cuerpo - 5 mm - Temp. Amb.,42668
DS957,L80 TYPE 1,11768,L80,4078011-6263027-750,4078011,Tracción,4078011-750-T1,750,15,,,33,,521,523,,655,552,520,,655,640,,,,,,,,,,,,,,,,,,,,,,https://tenaris.sharepoint.com/sites/IndicadoresMPME-AR/Informes/Curvas de Revenido/DS957/139.70 x 7.72 – DS957 – L80 Type 1 (11768).xlsx,,Tracción segmento tubular - 25.4 mm - API - Temp. Amb.,42668
DS957,L80 TYPE 1,11768,L80,4078011-6263030-750,4078011,Charpy,4078011-750-C1,750,15,,,,,,,,,,,,,,,,,,,,,,,100,,,100,,,94,,,97,15,0,https://tenaris.sharepoint.com/sites/IndicadoresMPME-AR/Informes/Curvas de Revenido/DS957/139.70 x 7.72 – DS957 – L80 Type 1 (11768).xlsx,,Charpy V longitudinal - Cuerpo - 5 mm - Temp. Amb.,42668
DS957,L80 TYPE 1,11768,L80,4078011-6267241-750,4078011,Dureza,4078011-750-D1,750,15,,,,,,,,,,,,,,14.9,24,10.7,,14.33,23,11.6,,,,,,,,,,,,,,,https://tenaris.sharepoint.com/sites/IndicadoresMPME-AR/Informes/Curvas de Revenido/DS957/139.70 x 7.72 – DS957 – L80 Type 1 (11768).xlsx,,Dureza espesor cuerpo - 1 - NO - Temp. Amb.,42668
DS968,B L245 X42 L290 B C,60627,,4238112-6512721-580,4238112,Tracción,4238112-580-T1,580,25,,23.5,27,,441,,,495,290,443,655,485,580,,,,,,,,,,,,,,,,,,,,,,https://tenaris.sharepoint.com/sites/IndicadoresMPME-AR/Informes/Curvas de Revenido/DS968/273.10 x28.60 – DS968 - B L245 X42 L290 B C (60627).xlsx,,Tracción longitudinal redonda - Cuerpo - 12.7 - API - Temp. Amb.,55774
DS968,B L245 X42 L290 B C,60627,,4238112-6512724-580,4238112,Charpy,4238112-580-C1,580,25,,,,,,,,,,,,,,,,,,,,,,,100,,,100,,,280,,,303,,-10,https://tenaris.sharepoint.com/sites/IndicadoresMPME-AR/Informes/Curvas de Revenido/DS968/273.10 x28.60 – DS968 - B L245 X42 L290 B C (60627).xlsx,,Charpy V Transversal - Cuerpo - 10 mm - Temp. Amb.,55774
DS968,B L245 X42 L290 B C,60627,,4238112-6512725-580,4238112,Charpy,4238112-580-C2,580,25,,,,,,,,,,,,,,,,,,,,,,,100,,,100,,,286,20,,298,27,0,https://tenaris.sharepoint.com/sites/IndicadoresMPME-AR/Informes/Curvas de Revenido/DS968/273.10 x28.60 – DS968 - B L245 X42 L290 B C (60627).xlsx,,Charpy V Transversal - Cuerpo - 10 mm - Temp. Amb.,55774
DS968,B L245 X42 L290 B C,60627,,4238115-6513846-620,4238115,Tracción,4238115-620-T1,620,25,,23.5,28,,422,,,495,290,421,655,485,563,,,,,,,,,,,,,,,,,,,,,,https://tenaris.sharepoint.com/sites/IndicadoresMPME-AR/Informes/Curvas de Revenido/DS968/273.10 x28.60 – DS968 - B L245 X42 L290 B C (60627).xlsx,,Tracción longitudinal redonda - Cuerpo - 12.7 - API - Temp. Amb.,55774
DS968,B L245 X42 L290 B C,60627,,4238115-6513849-620,4238115,Charpy,4238115-620-C1,620,25,,,,,,,,,,,,,,,,,,,,,,,100,,,100,,,385,,,391,,-10,https://tenaris.sharepoint.com/sites/IndicadoresMPME-AR/Informes/Curvas de Revenido/DS968/273.10 x28.60 – DS968 - B L245 X42 L290 B C (60627).xlsx,,Charpy V Transversal - Cuerpo - 10 mm - Temp. Amb.,55774
DS968,B L245 X42 L290 B C,60627,,4238115-6513850-620,4238115,Charpy,4238115-620-C2,620,25,,,,,,,,,,,,,,,,,,,,,,,100,,,100,,,359,20,,359,27,0,https://tenaris.sharepoint.com/sites/IndicadoresMPME-AR/Informes/Curvas de Revenido/DS968/273.10 x28.60 – DS968 - B L245 X42 L290 B C (60627).xlsx,,Charpy V Transversal - Cuerpo - 10 mm - Temp. Amb.,55774
DS968,B L245 X42 L290 B C,60627,,4236855-6513309-580,4236855,Tracción,4236855-580-T1,580,15,,23.5,28.5,,473,,,495,290,472,655,485,616,,,,,,,,,,,,,,,,,,,,,,https://tenaris.sharepoint.com/sites/IndicadoresMPME-AR/Informes/Curvas de Revenido/DS968/273.10 x28.60 – DS968 - B L245 X42 L290 B C (60627).xlsx,,Tracción longitudinal redonda - Cuerpo - 12.7 - API - Temp. Amb.,55774
DS968,B L245 X42 L290 B C,60627,,4236855-6513312-580,4236855,Charpy,4236855-580-C1,580,15,,,,,,,,,,,,,,,,,,,,,,,100,,,100,,,279,,,287,,-10,https://tenaris.sharepoint.com/sites/IndicadoresMPME-AR/Informes/Curvas de Revenido/DS968/273.10 x28.60 – DS968 - B L245 X42 L290 B C (60627).xlsx,,Charpy V Transversal - Cuerpo - 10 mm - Temp. Amb.,55774
DS968,B L245 X42 L290 B C,60627,,4236855-6513313-580,4236855,Charpy,4236855-580-C2,580,15,,,,,,,,,,,,,,,,,,,,,,,100,,,100,,,282,20,,310,27,0,https://tenaris.sharepoint.com/sites/IndicadoresMPME-AR/Informes/Curvas de Revenido/DS968/273.10 x28.60 – DS968 - B L245 X42 L290 B C (60627).xlsx,,Charpy V Transversal - Cuerpo - 10 mm - Temp. Amb.,55774
DS968,B L245 X42 L290 B C,60627,,4238116-6513879-660,4238116,Tracción,4238116-660-T1,660,25,,23.5,28.5,,424,,,495,290,430,655,485,569,,,,,,,,,,,,,,,,,,,,,,https://tenaris.sharepoint.com/sites/IndicadoresMPME-AR/Informes/Curvas de Revenido/DS968/273.10 x28.60 – DS968 - B L245 X42 L290 B C (60627).xlsx,,Tracción longitudinal redonda - Cuerpo - 12.7 - API - Temp. Amb.,55774
DS968,B L245 X42 L290 B C,60627,,4238116-6513882-660,4238116,Charpy,4238116-660-C1,660,25,,,,,,,,,,,,,,,,,,,,,,,100,,,100,,,338,,,338,,-10,https://tenaris.sharepoint.com/sites/IndicadoresMPME-AR/Informes/Curvas de Revenido/DS968/273.10 x28.60 – DS968 - B L245 X42 L290 B C (60627).xlsx,,Charpy V Transversal - Cuerpo - 10 mm - Temp. Amb.,55774
DS968,B L245 X42 L290 B C,60627,,4238116-6513883-660,4238116,Charpy,4238116-660-C2,660,25,,,,,,,,,,,,,,,,,,,,,,,100,,,100,,,346,20,,353,27,0,https://tenaris.sharepoint.com/sites/IndicadoresMPME-AR/Informes/Curvas de Revenido/DS968/273.10 x28.60 – DS968 - B L245 X42 L290 B C (60627).xlsx,,Charpy V Transversal - Cuerpo - 10 mm - Temp. Amb.,55774
DS968,BQ-L245Q X42Q-L290Q B C,60093,,4244670-6509707-670,4244670,Tracción,4244670-670-T1,670,30,,29.5,40.5,,432,,,495,290,,655,485,551,,,,,,,,,,,,,,,,,,,,,,https://tenaris.sharepoint.com/sites/IndicadoresMPME-AR/Informes/Curvas de Revenido/DS968/219.10 x 12.70 – DS968 - Grado BQ-L245Q X42Q-L290Q B C (60093).xlsx,,Tracción segmento tubular - 38 mm - API - Temp. Amb.,24660
DS968,BQ-L245Q X42Q-L290Q B C,60093,,4244670-6509710-670,4244670,Charpy,4244670-670-C1,670,30,,,,,,,,,,,,,,,,,,,,,,,100,,,100,,,397,,,399,27,0,https://tenaris.sharepoint.com/sites/IndicadoresMPME-AR/Informes/Curvas de Revenido/DS968/219.10 x 12.70 – DS968 - Grado BQ-L245Q X42Q-L290Q B C (60093).xlsx,,Charpy V Transversal - Cuerpo - 10 mm - Temp. Amb.,24660
DS968,BQ-L245Q X42Q-L290Q B C,60093,,4244671-6509766-680,4244671,Tracción,4244671-680-T1,680,30,,29.5,42,,416,,,495,290,,655,485,535,,,,,,,,,,,,,,,,,,,,,,https://tenaris.sharepoint.com/sites/IndicadoresMPME-AR/Informes/Curvas de Revenido/DS968/219.10 x 12.70 – DS968 - Grado BQ-L245Q X42Q-L290Q B C (60093).xlsx,,Tracción segmento tubular - 38 mm - API - Temp. Amb.,24660
DS968,BQ-L245Q X42Q-L290Q B C,60093,,4244671-6509769-680,4244671,Charpy,4244671-680-C1,680,30,,,,,,,,,,,,,,,,,,,,,,,100,,,100,,,393,,,398,27,0,https://tenaris.sharepoint.com/sites/IndicadoresMPME-AR/Informes/Curvas de Revenido/DS968/219.10 x 12.70 – DS968 - Grado BQ-L245Q X42Q-L290Q B C (60093).xlsx,,Charpy V Transversal - Cuerpo - 10 mm - Temp. Amb.,24660
DS968,B L245 X42 L290 B C,60627,,4236857-6513382-620,4236857,Tracción,4236857-620-T1,620,15,,23.5,27,,447,,,495,290,441,655,485,585,,,,,,,,,,,,,,,,,,,,,,https://tenaris.sharepoint.com/sites/IndicadoresMPME-AR/Informes/Curvas de Revenido/DS968/273.10 x28.60 – DS968 - B L245 X42 L290 B C (60627).xlsx,,Tracción longitudinal redonda - Cuerpo - 12.7 - API - Temp. Amb.,55774
DS968,B L245 X42 L290 B C,60627,,4236857-6513385-620,4236857,Charpy,4236857-620-C1,620,15,,,,,,,,,,,,,,,,,,,,,,,100,,,100,,,290,,,299,,-10,https://tenaris.sharepoint.com/sites/IndicadoresMPME-AR/Informes/Curvas de Revenido/DS968/273.10 x28.60 – DS968 - B L245 X42 L290 B C (60627).xlsx,,Charpy V Transversal - Cuerpo - 10 mm - Temp. Amb.,55774
DS968,B L245 X42 L290 B C,60627,,4236857-6513386-620,4236857,Charpy,4236857-620-C2,620,15,,,,,,,,,,,,,,,,,,,,,,,100,,,100,,,291,20,,313,27,0,https://tenaris.sharepoint.com/sites/IndicadoresMPME-AR/Informes/Curvas de Revenido/DS968/273.10 x28.60 – DS968 - B L245 X42 L290 B C (60627).xlsx,,Charpy V Transversal - Cuerpo - 10 mm - Temp. Amb.,55774
DS968,BQ-L245Q X42Q-L290Q B C,60093,,4244674-6509782-690,4244674,Tracción,4244674-690-T1,690,30,,29.5,43,,422,,,495,290,,655,485,534,,,,,,,,,,,,,,,,,,,,,,https://tenaris.sharepoint.com/sites/IndicadoresMPME-AR/Informes/Curvas de Revenido/DS968/219.10 x 12.70 – DS968 - Grado BQ-L245Q X42Q-L290Q B C (60093).xlsx,,Tracción segmento tubular - 38 mm - API - Temp. Amb.,24660
DS968,BQ-L245Q X42Q-L290Q B C,60093,,4244674-6509785-690,4244674,Charpy,4244674-690-C1,690,30,,,,,,,,,,,,,,,,,,,,,,,100,,,100,,,395,,,407,27,0,https://tenaris.sharepoint.com/sites/IndicadoresMPME-AR/Informes/Curvas de Revenido/DS968/219.10 x 12.70 – DS968 - Grado BQ-L245Q X42Q-L290Q B C (60093).xlsx,,Charpy V Transversal - Cuerpo - 10 mm - Temp. Amb.,24660
DS968,BQ-L245Q X42Q-L290Q B C,60093,,4244675-6511552-700,4244675,Tracción,4244675-700-T1,700,30,,29.5,43.5,,402,,,495,290,,655,485,514,,,,,,,,,,,,,,,,,,,,,,https://tenaris.sharepoint.com/sites/IndicadoresMPME-AR/Informes/Curvas de Revenido/DS968/219.10 x 12.70 – DS968 - Grado BQ-L245Q X42Q-L290Q B C (60093).xlsx,,Tracción segmento tubular - 38 mm - API - Temp. Amb.,24660
DS968,BQ-L245Q X42Q-L290Q B C,60093,,4244675-6511555-700,4244675,Charpy,4244675-700-C1,700,30,,,,,,,,,,,,,,,,,,,,,,,100,,,100,,,317,,,334,27,0,https://tenaris.sharepoint.com/sites/IndicadoresMPME-AR/Informes/Curvas de Revenido/DS968/219.10 x 12.70 – DS968 - Grado BQ-L245Q X42Q-L290Q B C (60093).xlsx,,Charpy V Transversal - Cuerpo - 10 mm - Temp. Amb.,24660
DS968,BQ-L245Q X42Q-L290Q B C,60093,,4244473-6509627-670,4244473,Tracción,4244473-670-T1,670,20,,29.5,40,,445,,,495,290,,655,485,559,,,,,,,,,,,,,,,,,,,,,,https://tenaris.sharepoint.com/sites/IndicadoresMPME-AR/Informes/Curvas de Revenido/DS968/219.10 x 12.70 – DS968 - Grado BQ-L245Q X42Q-L290Q B C (60093).xlsx,,Tracción segmento tubular - 38 mm - API - Temp. Amb.,24660
DS968,BQ-L245Q X42Q-L290Q B C,60093,,4244473-6509630-670,4244473,Charpy,4244473-670-C1,670,20,,,,,,,,,,,,,,,,,,,,,,,100,,,100,,,285,,,287,27,0,https://tenaris.sharepoint.com/sites/IndicadoresMPME-AR/Informes/Curvas de Revenido/DS968/219.10 x 12.70 – DS968 - Grado BQ-L245Q X42Q-L290Q B C (60093).xlsx,,Charpy V Transversal - Cuerpo - 10 mm - Temp. Amb.,24660
DS968,B L245 X42 L290 B C,60627,,4238117-6511564-700,4238117,Tracción,4238117-700-T1,700,25,,23.5,30.5,,407,,,495,290,404,655,485,550,,,,,,,,,,,,,,,,,,,,,,https://tenaris.sharepoint.com/sites/IndicadoresMPME-AR/Informes/Curvas de Revenido/DS968/273.10 x28.60 – DS968 - B L245 X42 L290 B C (60627).xlsx,,Tracción longitudinal redonda - Cuerpo - 12.7 - API - Temp. Amb.,55774
DS968,B L245 X42 L290 B C,60627,,4238117-6512717-700,4238117,Charpy,4238117-700-C1,700,25,,,,,,,,,,,,,,,,,,,,,,,100,,,100,,,401,,,406,,-10,https://tenaris.sharepoint.com/sites/IndicadoresMPME-AR/Informes/Curvas de Revenido/DS968/273.10 x28.60 – DS968 - B L245 X42 L290 B C (60627).xlsx,,Charpy V Transversal - Cuerpo - 10 mm - Temp. Amb.,55774
DS968,B L245 X42 L290 B C,60627,,4238117-6512718-700,4238117,Charpy,4238117-700-C2,700,25,,,,,,,,,,,,,,,,,,,,,,,100,,,100,,,408,20,,417,27,0,https://tenaris.sharepoint.com/sites/IndicadoresMPME-AR/Informes/Curvas de Revenido/DS968/273.10 x28.60 – DS968 - B L245 X42 L290 B C (60627).xlsx,,Charpy V Transversal - Cuerpo - 10 mm - Temp. Amb.,55774
DS968,BQ-L245Q X42Q-L290Q B C,60093,,4244474-6509989-680,4244474,Tracción,4244474-680-T1,680,20,,29.5,40.5,,452,,,495,290,,655,485,555,,,,,,,,,,,,,,,,,,,,,,https://tenaris.sharepoint.com/sites/IndicadoresMPME-AR/Informes/Curvas de Revenido/DS968/219.10 x 12.70 – DS968 - Grado BQ-L245Q X42Q-L290Q B C (60093).xlsx,,Tracción segmento tubular - 38 mm - API - Temp. Amb.,24660
DS968,BQ-L245Q X42Q-L290Q B C,60093,,4244474-6509992-680,4244474,Charpy,4244474-680-C1,680,20,,,,,,,,,,,,,,,,,,,,,,,100,,,100,,,399,,,403,27,0,https://tenaris.sharepoint.com/sites/IndicadoresMPME-AR/Informes/Curvas de Revenido/DS968/219.10 x 12.70 – DS968 - Grado BQ-L245Q X42Q-L290Q B C (60093).xlsx,,Charpy V Transversal - Cuerpo - 10 mm - Temp. Amb.,24660
DS968,BQ-L245Q X42Q-L290Q B C,60093,,4244477-6509675-690,4244477,Tracción,4244477-690-T1,690,20,,29.5,42,,416,,,495,290,,655,485,526,,,,,,,,,,,,,,,,,,,,,,https://tenaris.sharepoint.com/sites/IndicadoresMPME-AR/Informes/Curvas de Revenido/DS968/219.10 x 12.70 – DS968 - Grado BQ-L245Q X42Q-L290Q B C (60093).xlsx,,Tracción segmento tubular - 38 mm - API - Temp. Amb.,24660
DS968,BQ-L245Q X42Q-L290Q B C,60093,,4244477-6509678-690,4244477,Charpy,4244477-690-C1,690,20,,,,,,,,,,,,,,,,,,,,,,,100,,,100,,,393,,,396,27,0,https://tenaris.sharepoint.com/sites/IndicadoresMPME-AR/Informes/Curvas de Revenido/DS968/219.10 x 12.70 – DS968 - Grado BQ-L245Q X42Q-L290Q B C (60093).xlsx,,Charpy V Transversal - Cuerpo - 10 mm - Temp. Amb.,24660
DS968,BQ-L245Q X42Q-L290Q B C,60093,,4244478-6509694-700,4244478,Tracción,4244478-700-T1,700,20,,29.5,42.5,,421,,,495,290,,655,485,534,,,,,,,,,,,,,,,,,,,,,,https://tenaris.sharepoint.com/sites/IndicadoresMPME-AR/Informes/Curvas de Revenido/DS968/219.10 x 12.70 – DS968 - Grado BQ-L245Q X42Q-L290Q B C (60093).xlsx,,Tracción segmento tubular - 38 mm - API - Temp. Amb.,24660
DS968,BQ-L245Q X42Q-L290Q B C,60093,,4244478-6509697-700,4244478,Charpy,4244478-700-C1,700,20,,,,,,,,,,,,,,,,,,,,,,,100,,,100,,,394,,,398,27,0,https://tenaris.sharepoint.com/sites/IndicadoresMPME-AR/Informes/Curvas de Revenido/DS968/219.10 x 12.70 – DS968 - Grado BQ-L245Q X42Q-L290Q B C (60093).xlsx,,Charpy V Transversal - Cuerpo - 10 mm - Temp. Amb.,24660
DS968,B L245 X42 L290 B C,60627,,4236861-6513462-660,4236861,Tracción,4236861-660-T1,660,15,,23.5,28.5,,423,,,495,290,415,655,485,563,,,,,,,,,,,,,,,,,,,,,,https://tenaris.sharepoint.com/sites/IndicadoresMPME-AR/Informes/Curvas de Revenido/DS968/273.10 x28.60 – DS968 - B L245 X42 L290 B C (60627).xlsx,,Tracción longitudinal redonda - Cuerpo - 12.7 - API - Temp. Amb.,55774
DS968,B L245 X42 L290 B C,60627,,4236861-6513465-660,4236861,Charpy,4236861-660-C1,660,15,,,,,,,,,,,,,,,,,,,,,,,100,,,100,,,357,,,357,,-10,https://tenaris.sharepoint.com/sites/IndicadoresMPME-AR/Informes/Curvas de Revenido/DS968/273.10 x28.60 – DS968 - B L245 X42 L290 B C (60627).xlsx,,Charpy V Transversal - Cuerpo - 10 mm - Temp. Amb.,55774
DS968,B L245 X42 L290 B C,60627,,4236861-6513466-660,4236861,Charpy,4236861-660-C2,660,15,,,,,,,,,,,,,,,,,,,,,,,100,,,100,,,344,20,,349,27,0,https://tenaris.sharepoint.com/sites/IndicadoresMPME-AR/Informes/Curvas de Revenido/DS968/273.10 x28.60 – DS968 - B L245 X42 L290 B C (60627).xlsx,,Charpy V Transversal - Cuerpo - 10 mm - Temp. Amb.,55774
DS968,B L245 X42 L290 B C,60627,,4236866-6513346-700,4236866,Tracción,4236866-700-T1,700,15,,23.5,32.5,,409,,,495,290,404,655,485,555,,,,,,,,,,,,,,,,,,,,,,https://tenaris.sharepoint.com/sites/IndicadoresMPME-AR/Informes/Curvas de Revenido/DS968/273.10 x28.60 – DS968 - B L245 X42 L290 B C (60627).xlsx,,Tracción longitudinal redonda - Cuerpo - 12.7 - API - Temp. Amb.,55774
DS968,B L245 X42 L290 B C,60627,,4236866-6513349-700,4236866,Charpy,4236866-700-C1,700,15,,,,,,,,,,,,,,,,,,,,,,,100,,,100,,,397,,,399,,-10,https://tenaris.sharepoint.com/sites/IndicadoresMPME-AR/Informes/Curvas de Revenido/DS968/273.10 x28.60 – DS968 - B L245 X42 L290 B C (60627).xlsx,,Charpy V Transversal - Cuerpo - 10 mm - Temp. Amb.,55774
DS968,B L245 X42 L290 B C,60627,,4236866-6513350-700,4236866,Charpy,4236866-700-C2,700,15,,,,,,,,,,,,,,,,,,,,,,,100,,,100,,,395,20,,405,27,0,https://tenaris.sharepoint.com/sites/IndicadoresMPME-AR/Informes/Curvas de Revenido/DS968/273.10 x28.60 – DS968 - B L245 X42 L290 B C (60627).xlsx,,Charpy V Transversal - Cuerpo - 10 mm - Temp. Amb.,55774
